Repository: Billingegroup/ufpdf-xfel-scripts

|Icon| |title|_
===============

.. |title| replace:: ufpf_xfel_scripts
.. _title: https://billingegroup.github.io/ufpf-xfel-scripts

.. |Icon| image:: https://avatars.githubusercontent.com/billingegroup
        :target: https://billingegroup.github.io/ufpf-xfel-scripts
        :height: 100px

|PyPI| |Forge| |PythonVersion| |PR|

|CI| |Codecov| |Black| |Tracking|

.. |Black| image:: https://img.shields.io/badge/code_style-black-black
        :target: https://github.com/psf/black

.. |CI| image:: https://github.com/billingegroup/ufpf-xfel-scripts/actions/workflows/matrix-and-codecov-on-merge-to-main.yml/badge.svg
        :target: https://github.com/billingegroup/ufpf-xfel-scripts/actions/workflows/matrix-and-codecov-on-merge-to-main.yml

.. |Codecov| image:: https://codecov.io/gh/billingegroup/ufpf_xfel_scripts/branch/main/graph/badge.svg
        :target: https://codecov.io/gh/billingegroup/ufpf-xfel-scripts

.. |Forge| image:: https://img.shields.io/conda/vn/conda-forge/ufpf_xfel_scripts
        :target: https://anaconda.org/conda-forge/ufpf-xfel_-cripts

.. |PR| image:: https://img.shields.io/badge/PR-Welcome-29ab47ff
        :target: https://github.com/billingegroup/ufpf-xfel-scripts/pulls

.. |PyPI| image:: https://img.shields.io/pypi/v/bglk-euxfel
        :target: https://pypi.org/project/ufpf-xfel-scripts/

.. |PythonVersion| image:: https://img.shields.io/pypi/pyversions/bglk-euxfel
        :target: https://pypi.org/project/ufpf-xfel-scripts/

.. |Tracking| image:: https://img.shields.io/badge/issue_tracking-github-blue
        :target: https://github.com/billingegroup/ufpf-xfel-scripts/issues

Scripts and code for XFEL experiments to do ultrafast PDF measurements

Analysis scripts for assessing ultrafast pump probe powder diffraction and PDF measurements.

Code for assessing figures of merit from ultrafast pump-probed data from the EuXFEL and LCLS.  This was first written
for the experiment in March 2025 (EuXFEL) and February 2026 (LCLS)

We are working on a cli but there are also Jupyter scripts in `src/ufpdf_xfel_scripts/lcls/scripts` `src/ufpdf_xfel_scripts/euxfel/scripts`
Functions are in `src/ufpdf_xfel_scripts/lcls/run.py` `src/ufpdf_xfel_scripts/euxfel/functions.py` and plotters in `src/ufpdf_xfel_scripts/lcls/plots.py` `src/ufpdf_xfel_scripts/euxfel/plotters.py`

to use the CLI please use the installation instructions below.

To use the Jupyter notebooks, please use the instructions in the `Getting Started` section

For more information about the `ufpdf_xfel_scripts` library, please consult our `online documentation <https://billingegroup.github.io/ufpdf-xfel-scripts>`_.

For more information about the ufpdf_xfel_scripts library, please consult our `online documentation <https://billingegroup.github.io/ufpdf-xfel-scripts>`_.

Citation
--------

If you use ufpdf_xfel_scripts in a scientific publication, we would like you to cite this package as

        ufpdf_xfel_scripts Package, https://github.com/billingegroup/ufpdf-xfel-scripts

File: src/data/synchrotron_data/AgNbClO4.fq
# xPDFsuite Configuration #
[PDF]
wavelength = 0.1
dataformat = QA
inputfile = AgNbOCl.txt
backgroundfile = Empty.txt
mode = xray
bgscale = 1.0
composition = AgNbClO4
outputtype = fq
qmaxinst = 31.3981126775
qmin = 0.1
qmax = 20.0
rmax = 30.0
rmin = 0.0
rstep = 0.01
rpoly = 1.1

[Misc]
inputdir = C:/Users/kitsu/OneDrive - UCB-O365/Desktop/Solid-state PhD/Ultrafast_THz_PDF/PDF_reduction/PDFGetX3/I(q)
savedir = C:/Users/kitsu/OneDrive - UCB-O365/Desktop/Solid-state PhD/Ultrafast_THz_PDF/PDF_reduction/PDFGetX3
backgroundfilefull = C:/Users/kitsu/OneDrive - UCB-O365/Desktop/Solid-state PhD/Ultrafast_THz_PDF/PDF_reduction/PDFGetX3/I(q)/Empty.txt

#### start data
#S 1
#L Q($\AA^{-1}$)  F($\AA^{-1}$)
0.110108 -0.0178679
0.120576 -0.0197477
0.131044 -0.0216543
0.141512 -0.0235867
0.151979 -0.0255467
0.162447 -0.0275352
0.172915 -0.029553
0.183382 -0.031598
0.19385 -0.0336462
0.204318 -0.0356912
0.214786 -0.0377451
0.225253 -0.0397023
0.235721 -0.0415332
0.246189 -0.0432627
0.256656 -0.0450856
0.267124 -0.045691
0.277592 -0.0463732
0.28806 -0.046883
0.298527 -0.0465768
0.308995 -0.0476046
0.319463 -0.0487383
0.32993 -0.0501736
0.340398 -0.051468
0.350866 -0.0531627
0.361334 -0.0547049
0.371801 -0.0558671
0.382269 -0.0575635
0.392737 -0.0590827
0.403205 -0.0602708
0.413672 -0.0619141
0.42414 -0.0633829
0.434608 -0.0643822
0.445075 -0.0658327
0.455543 -0.0673248
0.466011 -0.0682284
0.476479 -0.0693694
0.486946 -0.0698474
0.497414 -0.0682909
0.507882 -0.0662286
0.518349 -0.0632514
0.528817 -0.0624909
0.539285 -0.0650915
0.549753 -0.0666597
0.56022 -0.0681203
0.570688 -0.0703002
0.581156 -0.074779
0.591623 -0.0805549
0.602091 -0.0846983
0.612559 -0.0872443
0.623027 -0.0895443
0.633494 -0.0915324
0.643962 -0.0935882
0.65443 -0.0951387
0.664897 -0.0971807
0.675365 -0.0991894
0.685833 -0.10065
0.696301 -0.101922
0.706768 -0.102883
0.717236 -0.103714
0.727704 -0.104599
0.738171 -0.105089
0.748639 -0.105105
0.759107 -0.104715
0.769575 -0.103632
0.780042 -0.102114
0.79051 -0.100093
0.800978 -0.0971887
0.811445 -0.0944292
0.821913 -0.0908601
0.832381 -0.0865304
0.842849 -0.0833655
0.853316 -0.0792052
0.863784 -0.0742706
0.874252 -0.0706197
0.884719 -0.0660379
0.895187 -0.0610087
0.905655 -0.0577046
0.916123 -0.0542988
0.92659 -0.0520573
0.937058 -0.0520997
0.947526 -0.0529345
0.957993 -0.054751
0.968461 -0.057792
0.978929 -0.0612241
0.989397 -0.0656707
0.999864 -0.0707633
1.01033 -0.0761316
1.0208 -0.0822962
1.03127 -0.0889307
1.04174 -0.0954225
1.0522 -0.101918
1.06267 -0.108278
1.07314 -0.11421
1.08361 -0.120217
1.09407 -0.12608
1.10454 -0.131424
1.11501 -0.136541
1.12548 -0.141624
1.13594 -0.146145
1.14641 -0.150264
1.15688 -0.154317
1.16735 -0.157866
1.17782 -0.160905
1.18828 -0.163749
1.19875 -0.166196
1.20922 -0.168005
1.21969 -0.16951
1.23015 -0.17073
1.24062 -0.171414
1.25109 -0.171751
1.26156 -0.171966
1.27202 -0.171864
1.28249 -0.171472
1.29296 -0.171009
1.30343 -0.17027
1.3139 -0.16921
1.32436 -0.168039
1.33483 -0.166482
1.3453 -0.16435
1.35577 -0.162026
1.36623 -0.159396
1.3767 -0.156045
1.38717 -0.152353
1.39764 -0.14876
1.40811 -0.144323
1.41857 -0.139512
1.42904 -0.134716
1.43951 -0.129189
1.44998 -0.122939
1.46044 -0.117013
1.47091 -0.110008
1.48138 -0.102735
1.49185 -0.0956007
1.50231 -0.087643
1.51278 -0.0788411
1.52325 -0.0703144
1.53372 -0.0611108
1.54419 -0.0509047
1.55465 -0.0408673
1.56512 -0.0304509
1.57559 -0.0191264
1.58606 -0.00774194
1.59652 0.00379132
1.60699 0.0161742
1.61746 0.0284958
1.62793 0.0406016
1.6384 0.0536826
1.64886 0.0665915
1.65933 0.0786787
1.6698 0.0911732
1.68027 0.103777
1.69073 0.114632
1.7012 0.125371
1.71167 0.135843
1.72214 0.144598
1.7326 0.152589
1.74307 0.160206
1.75354 0.166104
1.76401 0.170669
1.77448 0.174706
1.78494 0.177162
1.79541 0.178571
1.80588 0.179052
1.81635 0.17851
1.82681 0.177437
1.83728 0.176096
1.84775 0.174973
1.85822 0.175474
1.86868 0.1783
1.87915 0.184657
1.88962 0.197972
1.90009 0.218737
1.91056 0.243572
1.92102 0.270344
1.93149 0.296947
1.94196 0.316672
1.95243 0.320144
1.96289 0.306038
1.97336 0.27745
1.98383 0.235577
1.9943 0.185194
2.00477 0.130714
2.01523 0.0833271
2.0257 0.0428075
2.03617 0.00883994
2.04664 -0.0146464
2.0571 -0.0315596
2.06757 -0.0451598
2.07804 -0.0545958
2.08851 -0.0611484
2.09897 -0.066306
2.10944 -0.0696263
2.11991 -0.0705412
2.13038 -0.0696182
2.14085 -0.0663554
2.15131 -0.0578203
2.16178 -0.043015
2.17225 -0.0202209
2.18272 0.0187497
2.19318 0.0777179
2.20365 0.152373
2.21412 0.242669
2.22459 0.347762
2.23505 0.450848
2.24552 0.527532
2.25599 0.570161
2.26646 0.578676
2.27693 0.53658
2.28739 0.455613
2.29786 0.356518
2.30833 0.256841
2.3188 0.163499
2.32926 0.0809875
2.33973 0.0252777
2.3502 -0.0138464
2.36067 -0.0433648
2.37114 -0.062212
2.3816 -0.075058
2.39207 -0.0854786
2.40254 -0.0933054
2.41301 -0.0991752
2.42347 -0.104439
2.43394 -0.108843
2.44441 -0.112364
2.45488 -0.115627
2.46534 -0.11846
2.47581 -0.120706
2.48628 -0.12286
2.49675 -0.124868
2.50722 -0.126327
2.51768 -0.127571
2.52815 -0.12878
2.53862 -0.12951
2.54909 -0.129994
2.55955 -0.130539
2.57002 -0.130539
2.58049 -0.130902
2.59096 -0.131632
2.60142 -0.132312
2.61189 -0.13224
2.62236 -0.132327
2.63283 -0.131427
2.6433 -0.130057
2.65376 -0.128489
2.66423 -0.1259
2.6747 -0.122671
2.68517 -0.119256
2.69563 -0.115294
2.7061 -0.111062
2.71657 -0.106699
2.72704 -0.102059
2.73751 -0.0974733
2.74797 -0.0932957
2.75844 -0.089319
2.76891 -0.0848936
2.77938 -0.0800076
2.78984 -0.0748123
2.80031 -0.0690477
2.81078 -0.0630695
2.82125 -0.0569733
2.83171 -0.0505654
2.84218 -0.0443951
2.85265 -0.0385915
2.86312 -0.0323889
2.87359 -0.0261378
2.88405 -0.0196267
2.89452 -0.0130391
2.90499 -0.00668957
2.91546 -0.000807814
2.92592 0.00573803
2.93639 0.0129805
2.94686 0.0207911
2.95733 0.0288482
2.9678 0.0371386
2.97826 0.045046
2.98873 0.0537572
2.9992 0.0633348
3.00967 0.073303
3.02013 0.0838878
3.0306 0.0952569
3.04107 0.107651
3.05154 0.121336
3.062 0.136602
3.07247 0.153523
3.08294 0.173565
3.09341 0.200326
3.10388 0.236783
3.11434 0.286605
3.12481 0.356791
3.13528 0.450798
3.14575 0.5635
3.15621 0.690943
3.16668 0.824327
3.17715 0.944829
3.18762 1.02201
3.19808 1.04798
3.20855 1.02655
3.21902 0.948218
3.22949 0.835677
3.23996 0.712678
3.25042 0.60063
3.26089 0.501062
3.27136 0.422888
3.28183 0.370005
3.29229 0.333024
3.30276 0.306775
3.31323 0.289221
3.3237 0.27643
3.33417 0.266213
3.34463 0.257987
3.3551 0.250695
3.36557 0.243752
3.37604 0.237415
3.3865 0.231222
3.39697 0.224524
3.40744 0.217813
3.41791 0.210939
3.42837 0.203471
3.43884 0.195816
3.44931 0.187906
3.45978 0.178826
3.47025 0.169441
3.48071 0.159122
3.49118 0.147946
3.50165 0.136769
3.51212 0.125823
3.52258 0.113734
3.53305 0.101909
3.54352 0.0905775
3.55399 0.078333
3.56445 0.066465
3.57492 0.0545945
3.58539 0.042427
3.59586 0.0310915
3.60633 0.0209109
3.61679 0.0111801
3.62726 0.00294362
3.63773 -0.00282498
3.6482 -0.00571546
3.65866 -0.00432255
3.66913 0.00464054
3.6796 0.0228826
3.69007 0.0495111
3.70054 0.0848794
3.711 0.126711
3.72147 0.167339
3.73194 0.198004
3.74241 0.210126
3.75287 0.203445
3.76334 0.174616
3.77381 0.125141
3.78428 0.0637367
3.79474 0.00301017
3.80521 -0.0498966
3.81568 -0.0941203
3.82615 -0.120775
3.83662 -0.128534
3.84708 -0.12196
3.85755 -0.100293
3.86802 -0.0651268
3.87849 -0.0220688
3.88895 0.0196765
3.89942 0.0496809
3.90989 0.0646855
3.92036 0.0585915
3.93082 0.0261995
3.94129 -0.0261464
3.95176 -0.0876156
3.96223 -0.150646
3.9727 -0.210226
3.98316 -0.260316
3.99363 -0.296973
4.0041 -0.324351
4.01457 -0.345205
4.02503 -0.359228
4.0355 -0.370395
4.04597 -0.379686
4.05644 -0.38667
4.06691 -0.392608
4.07737 -0.398156
4.08784 -0.401906
4.09831 -0.405564
4.10878 -0.409198
4.11924 -0.411859
4.12971 -0.414071
4.14018 -0.41628
4.15065 -0.41724
4.16111 -0.417946
4.17158 -0.418426
4.18205 -0.418155
4.19252 -0.417618
4.20299 -0.41727
4.21345 -0.416536
4.22392 -0.415558
4.23439 -0.414281
4.24486 -0.412477
4.25532 -0.410619
4.26579 -0.408935
4.27626 -0.407039
4.28673 -0.404793
4.2972 -0.40212
4.30766 -0.39875
4.31813 -0.394989
4.3286 -0.391274
4.33907 -0.387251
4.34953 -0.382998
4.36 -0.378533
4.37047 -0.373301
4.38094 -0.367387
4.3914 -0.361243
4.40187 -0.353942
4.41234 -0.34536
4.42281 -0.335022
4.43328 -0.321959
4.44374 -0.30413
4.45421 -0.28094
4.46468 -0.252555
4.47515 -0.21941
4.48561 -0.182772
4.49608 -0.147105
4.50655 -0.118727
4.51702 -0.101542
4.52748 -0.0968516
4.53795 -0.106912
4.54842 -0.128472
4.55889 -0.154553
4.56936 -0.180581
4.57982 -0.204728
4.59029 -0.224747
4.60076 -0.238239
4.61123 -0.246549
4.62169 -0.250997
4.63216 -0.251916
4.64263 -0.251181
4.6531 -0.249783
4.66357 -0.246889
4.67403 -0.24311
4.6845 -0.239889
4.69497 -0.236117
4.70544 -0.232363
4.7159 -0.228057
4.72637 -0.222733
4.73684 -0.217053
4.74731 -0.211964
4.75777 -0.206716
4.76824 -0.20125
4.77871 -0.195182
4.78918 -0.188181
4.79965 -0.180556
4.81011 -0.172359
4.82058 -0.162359
4.83105 -0.149994
4.84152 -0.134955
4.85198 -0.116098
4.86245 -0.0918812
4.87292 -0.0621683
4.88339 -0.0282878
4.89385 0.00741414
4.90432 0.0415758
4.91479 0.069491
4.92526 0.0866975
4.93573 0.0947552
4.94619 0.0967288
4.95666 0.0956496
4.96713 0.098985
4.9776 0.114029
4.98806 0.150585
4.99853 0.210809
5.009 0.287954
5.01947 0.378476
5.02994 0.469035
5.0404 0.542141
5.05087 0.576539
5.06134 0.570136
5.07181 0.528276
5.08227 0.452668
5.09274 0.358357
5.10321 0.264288
5.11368 0.181692
5.12414 0.114134
5.13461 0.0635118
5.14508 0.0295728
5.15555 0.00641881
5.16602 -0.00924949
5.17648 -0.0190431
5.18695 -0.0261668
5.19742 -0.0314752
5.20789 -0.0345697
5.21835 -0.0367691
5.22882 -0.0386595
5.23929 -0.0396556
5.24976 -0.0407672
5.26022 -0.0414246
5.27069 -0.0411546
5.28116 -0.0407211
5.29163 -0.0398818
5.3021 -0.0387385
5.31256 -0.0376508
5.32303 -0.0369641
5.3335 -0.0349427
5.34397 -0.03295
5.35443 -0.0309511
5.3649 -0.0290598
5.37537 -0.0263776
5.38584 -0.0236028
5.39631 -0.0186593
5.40677 -0.0128439
5.41724 -0.0052919
5.42771 0.00540321
5.43818 0.0208992
5.44864 0.0433685
5.45911 0.0755363
5.46958 0.119635
5.48005 0.175567
5.49051 0.242036
5.50098 0.314744
5.51145 0.385164
5.52192 0.440357
5.53239 0.467909
5.54285 0.465961
5.55332 0.435223
5.56379 0.376652
5.57426 0.304776
5.58472 0.231604
5.59519 0.166726
5.60566 0.112645
5.61613 0.071662
5.62659 0.0442517
5.63706 0.0241218
5.64753 0.0117835
5.658 0.00369876
5.66847 -0.00177702
5.67893 -0.00563981
5.6894 -0.00854699
5.69987 -0.0124534
5.71034 -0.0148051
5.7208 -0.0167086
5.73127 -0.0180095
5.74174 -0.0187044
5.75221 -0.0186492
5.76268 -0.0184488
5.77314 -0.0170755
5.78361 -0.0136531
5.79408 -0.00791023
5.80455 0.0013025
5.81501 0.0145654
5.82548 0.0309645
5.83595 0.0489428
5.84642 0.065935
5.85688 0.0789875
5.86735 0.0853156
5.87782 0.0818309
5.88829 0.0694512
5.89876 0.0498622
5.90922 0.0257732
5.91969 -0.000136745
5.93016 -0.0240433
5.94063 -0.0432623
5.95109 -0.0593001
5.96156 -0.0715152
5.97203 -0.0812467
5.9825 -0.0889461
5.99297 -0.0953413
6.00343 -0.100756
6.0139 -0.106871
6.02437 -0.111818
6.03484 -0.116695
6.0453 -0.12146
6.05577 -0.126225
6.06624 -0.130806
6.07671 -0.136241
6.08717 -0.140705
6.09764 -0.144548
6.10811 -0.148309
6.11858 -0.151828
6.12905 -0.155398
6.13951 -0.1591
6.14998 -0.16243
6.16045 -0.165203
6.17092 -0.168366
6.18138 -0.171576
6.19185 -0.173633
6.20232 -0.175261
6.21279 -0.176192
6.22325 -0.177018
6.23372 -0.1772
6.24419 -0.17679
6.25466 -0.175866
6.26513 -0.174898
6.27559 -0.173804
6.28606 -0.170841
6.29653 -0.166197
6.307 -0.158887
6.31746 -0.147947
6.32793 -0.133852
6.3384 -0.115889
6.34887 -0.0944676
6.35934 -0.0713995
6.3698 -0.049449
6.38027 -0.0332963
6.39074 -0.0248605
6.40121 -0.0253953
6.41167 -0.0358325
6.42214 -0.0536371
6.43261 -0.0744148
6.44308 -0.0944768
6.45354 -0.112228
6.46401 -0.125932
6.47448 -0.134684
6.48495 -0.140306
6.49542 -0.143488
6.50588 -0.144395
6.51635 -0.143917
6.52682 -0.142657
6.53729 -0.140014
6.54775 -0.136745
6.55822 -0.133266
6.56869 -0.128836
6.57916 -0.123749
6.58962 -0.117764
6.60009 -0.109153
6.61056 -0.0974405
6.62103 -0.0818562
6.6315 -0.0622071
6.64196 -0.0403315
6.65243 -0.0164659
6.6629 0.00656395
6.67337 0.0272481
6.68383 0.0447782
6.6943 0.0574195
6.70477 0.067275
6.71524 0.07907
6.72571 0.0963197
6.73617 0.119833
6.74664 0.147387
6.75711 0.1745
6.76758 0.196449
6.77804 0.205464
6.78851 0.195667
6.79898 0.167933
6.80945 0.127352
6.81991 0.0812148
6.83038 0.0344696
6.84085 -0.00781153
6.85132 -0.040095
6.86179 -0.0652321
6.87225 -0.0843557
6.88272 -0.0976283
6.89319 -0.107728
6.90366 -0.115236
6.91412 -0.120279
6.92459 -0.124197
6.93506 -0.126919
6.94553 -0.129132
6.95599 -0.130953
6.96646 -0.132478
6.97693 -0.1336
6.9874 -0.134659
6.99787 -0.134533
7.00833 -0.133623
7.0188 -0.132581
7.02927 -0.130335
7.03974 -0.126571
7.0502 -0.121186
7.06067 -0.112532
7.07114 -0.0994266
7.08161 -0.0818445
7.09208 -0.0591211
7.10254 -0.0319938
7.11301 -0.00291333
7.12348 0.0243601
7.13395 0.045015
7.14441 0.0564977
7.15488 0.056432
7.16535 0.0423438
7.17582 0.0189761
7.18628 -0.00890161
7.19675 -0.0365428
7.20722 -0.061474
7.21769 -0.0815619
7.22816 -0.095491
7.23862 -0.106008
7.24909 -0.1127
7.25956 -0.117148
7.27003 -0.120241
7.28049 -0.121626
7.29096 -0.121421
7.30143 -0.120354
7.3119 -0.118025
7.32237 -0.115151
7.33283 -0.111751
7.3433 -0.106874
7.35377 -0.100204
7.36424 -0.0922564
7.3747 -0.0828586
7.38517 -0.0733307
7.39564 -0.0638378
7.40611 -0.0537729
7.41657 -0.0431745
7.42704 -0.0313602
7.43751 -0.0171505
7.44798 -0.000531057
7.45845 0.01801
7.46891 0.0369394
7.47938 0.0530832
7.48985 0.0634518
7.50032 0.0650408
7.51078 0.0563576
7.52125 0.0403165
7.53172 0.0205717
7.54219 -0.000370622
7.55265 -0.0199285
7.56312 -0.0348202
7.57359 -0.0454154
7.58406 -0.0528384
7.59453 -0.0568566
7.60499 -0.0587777
7.61546 -0.058978
7.62593 -0.0577284
7.6364 -0.0559137
7.64686 -0.0540502
7.65733 -0.0515145
7.6678 -0.0491292
7.67827 -0.0461136
7.68874 -0.0425814
7.6992 -0.0389807
7.70967 -0.0347356
7.72014 -0.030078
7.73061 -0.0257707
7.74107 -0.0204447
7.75154 -0.0139063
7.76201 -0.00665928
7.77248 0.00189608
7.78294 0.0115002
7.79341 0.0211565
7.80388 0.0305715
7.81435 0.0389959
7.82482 0.0456399
7.83528 0.0504419
7.84575 0.052733
7.85622 0.0526247
7.86669 0.0511711
7.87715 0.0495482
7.88762 0.0482902
7.89809 0.048874
7.90856 0.0509845
7.91902 0.0537146
7.92949 0.0576654
7.93996 0.0624885
7.95043 0.067498
7.9609 0.0736506
7.97136 0.0804987
7.98183 0.0881877
7.9923 0.0980696
8.00277 0.109372
8.01323 0.122164
8.0237 0.136471
8.03417 0.151374
8.04464 0.166628
8.05511 0.181712
8.06557 0.195224
8.07604 0.207266
8.08651 0.218878
8.09698 0.230431
8.10744 0.242607
8.11791 0.254862
8.12838 0.265599
8.13885 0.273215
8.14931 0.276013
8.15978 0.273066
8.17025 0.265163
8.18072 0.253998
8.19119 0.240756
8.20165 0.227569
8.21212 0.217654
8.22259 0.210238
8.23306 0.205917
8.24352 0.203949
8.25399 0.203304
8.26446 0.203218
8.27493 0.203498
8.28539 0.203814
8.29586 0.205317
8.30633 0.207266
8.3168 0.209636
8.32727 0.212318
8.33773 0.214666
8.3482 0.21728
8.35867 0.222569
8.36914 0.230936
8.3796 0.241617
8.39007 0.255765
8.40054 0.272802
8.41101 0.293232
8.42148 0.315872
8.43194 0.337133
8.44241 0.352859
8.45288 0.360062
8.46335 0.356148
8.47381 0.341805
8.48428 0.319345
8.49475 0.291903
8.50522 0.264337
8.51568 0.240202
8.52615 0.220386
8.53662 0.204386
8.54709 0.191338
8.55756 0.180867
8.56802 0.172607
8.57849 0.167267
8.58896 0.163444
8.59943 0.161288
8.60989 0.160364
8.62036 0.159798
8.63083 0.160172
8.6413 0.162465
8.65177 0.164905
8.66223 0.167051
8.6727 0.166469
8.68317 0.161972
8.69364 0.154301
8.7041 0.143457
8.71457 0.1299
8.72504 0.117144
8.73551 0.105079
8.74597 0.0947423
8.75644 0.0857272
8.76691 0.0778474
8.77738 0.0702576
8.78785 0.0638003
8.79831 0.0574788
8.80878 0.0517962
8.81925 0.0471671
8.82972 0.043398
8.84018 0.040018
8.85065 0.035877
8.86112 0.0305363
8.87159 0.0255429
8.88205 0.0216708
8.89252 0.0183455
8.90299 0.0154668
8.91346 0.0121855
8.92393 0.00820001
8.93439 0.00435425
8.94486 0.00105816
8.95533 -0.00259606
8.9658 -0.00502496
8.97626 -0.0067336
8.98673 -0.00830695
8.9972 -0.00928135
9.00767 -0.0117412
9.01814 -0.0139904
9.0286 -0.0137907
9.03907 -0.0108476
9.04954 -0.0114408
9.06001 -0.0145972
9.07047 -0.0183019
9.08094 -0.0228331
9.09141 -0.0259608
9.10188 -0.0304651
9.11234 -0.0338432
9.12281 -0.0361059
9.13328 -0.0377399
9.14375 -0.0387466
9.15422 -0.0394103
9.16468 -0.0397013
9.17515 -0.0389126
9.18562 -0.0378516
9.19609 -0.0359936
9.20655 -0.0327251
9.21702 -0.029027
9.22749 -0.025268
9.23796 -0.0197445
9.24842 -0.0123323
9.25889 -0.00339761
9.26936 0.00740046
9.27983 0.0187517
9.2903 0.0298898
9.30076 0.0385185
9.31123 0.0432156
9.3217 0.04268
9.33217 0.0371465
9.34263 0.0263388
9.3531 0.0135409
9.36357 -0.000794175
9.37404 -0.0129371
9.38451 -0.0243563
9.39497 -0.0319606
9.40544 -0.0375984
9.41591 -0.0406696
9.42638 -0.0436737
9.43684 -0.0457526
9.44731 -0.0473196
9.45778 -0.0480559
9.46825 -0.0495854
9.47871 -0.048968
9.48918 -0.0468032
9.49965 -0.0419188
9.51012 -0.0370475
9.52059 -0.0318668
9.53105 -0.0261459
9.54152 -0.0184459
9.55199 -0.00942989
9.56246 3.0171e-05
9.57292 0.00776096
9.58339 0.012072
9.59386 0.0130685
9.60433 0.0104874
9.61479 0.00460765
9.62526 -0.00244649
9.63573 -0.00931635
9.6462 -0.0154683
9.65667 -0.0200447
9.66713 -0.0232757
9.6776 -0.0252313
9.68807 -0.0257321
9.69854 -0.025107
9.709 -0.0229058
9.71947 -0.0190088
9.72994 -0.0117564
9.74041 -0.00464662
9.75088 -0.00185326
9.76134 -0.002675
9.77181 -0.00149972
9.78228 0.0036556
9.79275 0.00947772
9.80321 0.0139569
9.81368 0.0180457
9.82415 0.0205302
9.83462 0.0226965
9.84508 0.0230348
9.85555 0.021942
9.86602 0.0195143
9.87649 0.015884
9.88696 0.0109963
9.89742 0.00684964
9.90789 0.00315443
9.91836 0.000360751
9.92883 -0.0014019
9.93929 -0.00236203
9.94976 -0.00243225
9.96023 -0.00184322
9.9707 -0.00125556
9.98116 -0.000180232
9.99163 0.0012382
10.0021 0.0028721
10.0126 0.00497602
10.023 0.00747532
10.0335 0.0103252
10.044 0.0136805
10.0544 0.0176036
10.0649 0.0219157
10.0754 0.0265888
10.0858 0.0303838
10.0963 0.0330227
10.1068 0.0343805
10.1172 0.0338621
10.1277 0.0316634
10.1382 0.0290723
10.1486 0.0260388
10.1591 0.0234403
10.1696 0.0212536
10.1801 0.0191832
10.1905 0.0182146
10.201 0.0174835
10.2115 0.0176815
10.2219 0.018664
10.2324 0.020228
10.2429 0.0229942
10.2533 0.0265555
10.2638 0.0309843
10.2743 0.0353829
10.2847 0.0394724
10.2952 0.0426025
10.3057 0.0462749
10.3161 0.0504918
10.3266 0.0533777
10.3371 0.0559575
10.3475 0.0566373
10.358 0.0546413
10.3685 0.0505059
10.3789 0.0441709
10.3894 0.0363874
10.3999 0.028473
10.4103 0.0209796
10.4208 0.0147798
10.4313 0.00920529
10.4417 0.00383191
10.4522 0.000353672
10.4627 -0.00163038
10.4731 -0.00314623
10.4836 -0.00457476
10.4941 -0.00622855
10.5046 -0.00785042
10.515 -0.00866832
10.5255 -0.00905125
10.536 -0.00874609
10.5464 -0.00781238
10.5569 -0.00672258
10.5674 -0.00590741
10.5778 -0.00474284
10.5883 -0.00427201
10.5988 -0.00541072
10.6092 -0.00714355
10.6197 -0.0107791
10.6302 -0.0140237
10.6406 -0.0180801
10.6511 -0.0213607
10.6616 -0.024883
10.672 -0.0279845
10.6825 -0.0301468
10.693 -0.0320787
10.7034 -0.0331225
10.7139 -0.034229
10.7244 -0.0352723
10.7348 -0.0348734
10.7453 -0.032861
10.7558 -0.0317987
10.7662 -0.0325492
10.7767 -0.0340338
10.7872 -0.0354015
10.7976 -0.0374154
10.8081 -0.0399123
10.8186 -0.0424514
10.8291 -0.0448015
10.8395 -0.0465516
10.85 -0.0475534
10.8605 -0.0477204
10.8709 -0.0479253
10.8814 -0.0487072
10.8919 -0.0491099
10.9023 -0.0495496
10.9128 -0.0501052
10.9233 -0.0504686
10.9337 -0.0513289
10.9442 -0.0520079
10.9547 -0.0525485
10.9651 -0.0521488
10.9756 -0.0517812
10.9861 -0.050309
10.9965 -0.0497852
11.007 -0.0487124
11.0175 -0.0471544
11.0279 -0.0453943
11.0384 -0.0429783
11.0489 -0.0402502
11.0593 -0.0379518
11.0698 -0.0356376
11.0803 -0.0352301
11.0907 -0.0359543
11.1012 -0.0363555
11.1117 -0.0370627
11.1221 -0.036525
11.1326 -0.0366063
11.1431 -0.0358776
11.1535 -0.0352532
11.164 -0.0338321
11.1745 -0.0315454
11.185 -0.0288689
11.1954 -0.0255043
11.2059 -0.021229
11.2164 -0.016611
11.2268 -0.0123604
11.2373 -0.00933853
11.2478 -0.00655413
11.2582 -0.0034389
11.2687 0.000204015
11.2792 0.00346571
11.2896 0.00555598
11.3001 0.00686516
11.3106 0.0071614
11.321 0.00733915
11.3315 0.00777131
11.342 0.00816167
11.3524 0.0100727
11.3629 0.0126047
11.3734 0.0136037
11.3838 0.0144609
11.3943 0.0154191
11.4048 0.0179166
11.4152 0.0215856
11.4257 0.0246988
11.4362 0.0277402
11.4466 0.0306802
11.4571 0.0353893
11.4676 0.0403943
11.478 0.046278
11.4885 0.0514885
11.499 0.0599255
11.5095 0.065148
11.5199 0.0676437
11.5304 0.0652321
11.5409 0.0632904
11.5513 0.0606483
11.5618 0.0591516
11.5723 0.0570382
11.5827 0.0550452
11.5932 0.0532526
11.6037 0.0518547
11.6141 0.0519682
11.6246 0.0518605
11.6351 0.0517814
11.6455 0.0512218
11.656 0.0513355
11.6665 0.0520349
11.6769 0.0526374
11.6874 0.052831
11.6979 0.0536489
11.7083 0.054412
11.7188 0.0539803
11.7293 0.052385
11.7397 0.0506037
11.7502 0.0490677
11.7607 0.0476397
11.7711 0.045414
11.7816 0.0414361
11.7921 0.0375437
11.8025 0.034349
11.813 0.0325363
11.8235 0.0314939
11.834 0.0285551
11.8444 0.0266539
11.8549 0.0239841
11.8654 0.0214124
11.8758 0.0194259
11.8863 0.0169647
11.8968 0.0154804
11.9072 0.0130476
11.9177 0.0100542
11.9282 0.00751027
11.9386 0.00520974
11.9491 0.00326929
11.9596 0.00147474
11.97 -0.000653574
11.9805 -0.00264653
11.991 -0.00380359
12.0014 -0.00561642
12.0119 -0.00723493
12.0224 -0.009459
12.0328 -0.0123264
12.0433 -0.0153796
12.0538 -0.0180093
12.0642 -0.0191906
12.0747 -0.0198359
12.0852 -0.0215884
12.0956 -0.0224292
12.1061 -0.0230547
12.1166 -0.0233425
12.127 -0.023396
12.1375 -0.0243752
12.148 -0.0256797
12.1584 -0.0276494
12.1689 -0.0306861
12.1794 -0.034603
12.1899 -0.0384722
12.2003 -0.0421507
12.2108 -0.0453554
12.2213 -0.0490183
12.2317 -0.0528818
12.2422 -0.0556582
12.2527 -0.0584243
12.2631 -0.0611948
12.2736 -0.0639698
12.2841 -0.0665334
12.2945 -0.0680684
12.305 -0.0696488
12.3155 -0.0719241
12.3259 -0.0744165
12.3364 -0.0767308
12.3469 -0.078273
12.3573 -0.0787896
12.3678 -0.0796658
12.3783 -0.0808871
12.3887 -0.081997
12.3992 -0.0844764
12.4097 -0.0873929
12.4201 -0.0912635
12.4306 -0.0944863
12.4411 -0.0970339
12.4515 -0.0994456
12.462 -0.101377
12.4725 -0.103246
12.4829 -0.105339
12.4934 -0.10662
12.5039 -0.109129
12.5144 -0.110674
12.5248 -0.112352
12.5353 -0.114563
12.5458 -0.115733
12.5562 -0.117054
12.5667 -0.119283
12.5772 -0.120008
12.5876 -0.120566
12.5981 -0.120953
12.6086 -0.122606
12.619 -0.12432
12.6295 -0.124852
12.64 -0.125795
12.6504 -0.127761
12.6609 -0.129815
12.6714 -0.131514
12.6818 -0.131497
12.6923 -0.13024
12.7028 -0.129901
12.7132 -0.130299
12.7237 -0.130544
12.7342 -0.130867
12.7446 -0.131643
12.7551 -0.132832
12.7656 -0.133242
12.776 -0.132701
12.7865 -0.132364
12.797 -0.131879
12.8074 -0.131313
12.8179 -0.130639
12.8284 -0.129671
12.8389 -0.128665
12.8493 -0.12803
12.8598 -0.127019
12.8703 -0.125333
12.8807 -0.123838
12.8912 -0.121961
12.9017 -0.119974
12.9121 -0.117681
12.9226 -0.116708
12.9331 -0.115515
12.9435 -0.114092
12.954 -0.11289
12.9645 -0.110454
12.9749 -0.107859
12.9854 -0.10643
12.9959 -0.10484
13.0063 -0.10423
13.0168 -0.105009
13.0273 -0.104825
13.0377 -0.105594
13.0482 -0.104098
13.0587 -0.100843
13.0691 -0.0989865
13.0796 -0.097221
13.0901 -0.0960756
13.1005 -0.0940372
13.111 -0.0911411
13.1215 -0.0874816
13.1319 -0.0840149
13.1424 -0.0817055
13.1529 -0.0799155
13.1634 -0.0792143
13.1738 -0.0782436
13.1843 -0.0765977
13.1948 -0.0737245
13.2052 -0.0712607
13.2157 -0.0699195
13.2262 -0.069705
13.2366 -0.0684548
13.2471 -0.0664267
13.2576 -0.0644264
13.268 -0.0623552
13.2785 -0.0596413
13.289 -0.056991
13.2994 -0.0559637
13.3099 -0.0558457
13.3204 -0.0545782
13.3308 -0.0508795
13.3413 -0.0469393
13.3518 -0.0453069
13.3622 -0.0461057
13.3727 -0.0473469
13.3832 -0.0465313
13.3936 -0.0451206
13.4041 -0.0422393
13.4146 -0.039469
13.425 -0.0377088
13.4355 -0.0374111
13.446 -0.0384091
13.4564 -0.0367752
13.4669 -0.035789
13.4774 -0.0347567
13.4878 -0.0354774
13.4983 -0.0356638
13.5088 -0.0351956
13.5193 -0.0340071
13.5297 -0.0314815
13.5402 -0.0302295
13.5507 -0.0305063
13.5611 -0.0319444
13.5716 -0.0327097
13.5821 -0.0332979
13.5925 -0.0340743
13.603 -0.0336546
13.6135 -0.0324802
13.6239 -0.031631
13.6344 -0.0324433
13.6449 -0.0336295
13.6553 -0.0334864
13.6658 -0.0321856
13.6763 -0.0313858
13.6867 -0.0312242
13.6972 -0.0321468
13.7077 -0.033561
13.7181 -0.0359505
13.7286 -0.0354878
13.7391 -0.0329296
13.7495 -0.0326681
13.76 -0.0345602
13.7705 -0.0384953
13.7809 -0.0400911
13.7914 -0.0394141
13.8019 -0.0384396
13.8123 -0.0383433
13.8228 -0.0402091
13.8333 -0.0425089
13.8438 -0.0436688
13.8542 -0.0441882
13.8647 -0.0449269
13.8752 -0.0437914
13.8856 -0.0417072
13.8961 -0.0412771
13.9066 -0.0423866
13.917 -0.0431064
13.9275 -0.0434678
13.938 -0.0445589
13.9484 -0.0447326
13.9589 -0.0466061
13.9694 -0.0486477
13.9798 -0.0496807
13.9903 -0.050123
14.0008 -0.0495252
14.0112 -0.0505446
14.0217 -0.0530839
14.0322 -0.0541213
14.0426 -0.0540329
14.0531 -0.0531272
14.0636 -0.0525522
14.074 -0.0517059
14.0845 -0.0521744
14.095 -0.0532813
14.1054 -0.0539901
14.1159 -0.0526809
14.1264 -0.0500005
14.1368 -0.0503159
14.1473 -0.0520837
14.1578 -0.0542962
14.1683 -0.0544106
14.1787 -0.0553718
14.1892 -0.0550852
14.1997 -0.05385
14.2101 -0.0506775
14.2206 -0.050877
14.2311 -0.0531594
14.2415 -0.0536051
14.252 -0.0528592
14.2625 -0.0504502
14.2729 -0.0493845
14.2834 -0.0492201
14.2939 -0.0487271
14.3043 -0.0482548
14.3148 -0.0467659
14.3253 -0.0436541
14.3357 -0.0396605
14.3462 -0.0379256
14.3567 -0.0397208
14.3671 -0.0409659
14.3776 -0.0390518
14.3881 -0.0356692
14.3985 -0.032851
14.409 -0.0313158
14.4195 -0.0310246
14.4299 -0.0292346
14.4404 -0.0285164
14.4509 -0.0278916
14.4613 -0.0276224
14.4718 -0.0268943
14.4823 -0.0250324
14.4928 -0.0221031
14.5032 -0.0191125
14.5137 -0.0175546
14.5242 -0.0157612
14.5346 -0.0130002
14.5451 -0.0114473
14.5556 -0.0111364
14.566 -0.01035
14.5765 -0.00845086
14.587 -0.00659728
14.5974 -0.00622057
14.6079 -0.00625653
14.6184 -0.00485176
14.6288 -0.00273855
14.6393 -0.00142018
14.6498 -0.000529864
14.6602 0.000135438
14.6707 0.000942935
14.6812 0.00156975
14.6916 0.00174396
14.7021 0.00391224
14.7126 0.0057794
14.723 0.00733376
14.7335 0.00733721
14.744 0.00695573
14.7544 0.00836198
14.7649 0.00896415
14.7754 0.0101425
14.7858 0.0101047
14.7963 0.0117577
14.8068 0.0118859
14.8172 0.011191
14.8277 0.0104745
14.8382 0.0100705
14.8487 0.0135277
14.8591 0.0144197
14.8696 0.0153139
14.8801 0.0145891
14.8905 0.0131108
14.901 0.0124222
14.9115 0.0123022
14.9219 0.0120638
14.9324 0.0132892
14.9429 0.0142511
14.9533 0.0143731
14.9638 0.014801
14.9743 0.0144674
14.9847 0.0127142
14.9952 0.0109096
15.0057 0.0099712
15.0161 0.0123497
15.0266 0.0129359
15.0371 0.0137519
15.0475 0.0116648
15.058 0.0104733
15.0685 0.0083513
15.0789 0.00751954
15.0894 0.00816126
15.0999 0.00945634
15.1103 0.00986954
15.1208 0.0091967
15.1313 0.00756019
15.1417 0.00665769
15.1522 0.00556196
15.1627 0.00509484
15.1732 0.00428131
15.1836 0.00229683
15.1941 0.00154736
15.2046 0.000244969
15.215 -0.00049386
15.2255 -0.00115741
15.236 -0.00187939
15.2464 -0.0027523
15.2569 -0.00476809
15.2674 -0.00679497
15.2778 -0.00756245
15.2883 -0.00732263
15.2988 -0.00641175
15.3092 -0.00620682
15.3197 -0.00607031
15.3302 -0.00664526
15.3406 -0.00863006
15.3511 -0.0111756
15.3616 -0.0134814
15.372 -0.0144879
15.3825 -0.0152958
15.393 -0.016507
15.4034 -0.0179963
15.4139 -0.0198116
15.4244 -0.0205552
15.4348 -0.0205779
15.4453 -0.0209622
15.4558 -0.0225077
15.4662 -0.0248497
15.4767 -0.0256086
15.4872 -0.0252834
15.4977 -0.0247291
15.5081 -0.0244319
15.5186 -0.025137
15.5291 -0.0252835
15.5395 -0.0256385
15.55 -0.026843
15.5605 -0.0279331
15.5709 -0.0291545
15.5814 -0.0291949
15.5919 -0.0295952
15.6023 -0.0304067
15.6128 -0.0309144
15.6233 -0.0296827
15.6337 -0.0262529
15.6442 -0.0260785
15.6547 -0.0284945
15.6651 -0.0301514
15.6756 -0.0304471
15.6861 -0.0296496
15.6965 -0.0324207
15.707 -0.0342977
15.7175 -0.033596
15.7279 -0.0327597
15.7384 -0.031221
15.7489 -0.031231
15.7593 -0.0292103
15.7698 -0.02888
15.7803 -0.0300959
15.7907 -0.029442
15.8012 -0.0291017
15.8117 -0.0257181
15.8222 -0.0225326
15.8326 -0.0199936
15.8431 -0.0198817
15.8536 -0.0205238
15.864 -0.0178648
15.8745 -0.0169931
15.885 -0.0167665
15.8954 -0.0183524
15.9059 -0.0181875
15.9164 -0.0166676
15.9268 -0.0153927
15.9373 -0.0137037
15.9478 -0.0124824
15.9582 -0.0107289
15.9687 -0.00915029
15.9792 -0.00872112
15.9896 -0.0081464
16.0001 -0.00752203
16.0106 -0.00610196
16.021 -0.00508958
16.0315 -0.00404894
16.042 -0.00125213
16.0524 0.00147259
16.0629 0.00626631
16.0734 0.00888577
16.0838 0.0110611
16.0943 0.0139445
16.1048 0.0151507
16.1152 0.0163048
16.1257 0.0156955
16.1362 0.0178136
16.1466 0.0190361
16.1571 0.0209302
16.1676 0.0239283
16.1781 0.0269116
16.1885 0.0311286
16.199 0.0348895
16.2095 0.0376271
16.2199 0.0387952
16.2304 0.0379607
16.2409 0.038678
16.2513 0.041461
16.2618 0.0460235
16.2723 0.0500593
16.2827 0.0526893
16.2932 0.0533791
16.3037 0.0547158
16.3141 0.0585752
16.3246 0.0633797
16.3351 0.0676121
16.3455 0.0708058
16.356 0.0740389
16.3665 0.0782142
16.3769 0.0811878
16.3874 0.0829548
16.3979 0.0851074
16.4083 0.0888019
16.4188 0.0923446
16.4293 0.0942638
16.4397 0.0964572
16.4502 0.0985829
16.4607 0.101021
16.4711 0.103389
16.4816 0.104261
16.4921 0.104641
16.5026 0.106455
16.513 0.109543
16.5235 0.11263
16.534 0.114084
16.5444 0.115489
16.5549 0.117561
16.5654 0.120008
16.5758 0.119676
16.5863 0.119301
16.5968 0.120279
16.6072 0.122883
16.6177 0.125903
16.6282 0.128855
16.6386 0.128979
16.6491 0.128509
16.6596 0.129548
16.67 0.131942
16.6805 0.133687
16.691 0.134905
16.7014 0.134363
16.7119 0.134241
16.7224 0.134712
16.7328 0.135191
16.7433 0.136135
16.7538 0.135872
16.7642 0.136232
16.7747 0.137508
16.7852 0.137433
16.7956 0.136826
16.8061 0.13684
16.8166 0.137416
16.8271 0.137772
16.8375 0.138589
16.848 0.140499
16.8585 0.14086
16.8689 0.139146
16.8794 0.133919
16.8899 0.132523
16.9003 0.132807
16.9108 0.134777
16.9213 0.134371
16.9317 0.132519
16.9422 0.128267
16.9527 0.126169
16.9631 0.129519
16.9736 0.130367
16.9841 0.129396
16.9945 0.127714
17.005 0.128484
17.0155 0.129114
17.0259 0.126753
17.0364 0.124021
17.0469 0.120683
17.0573 0.120884
17.0678 0.118117
17.0783 0.116958
17.0887 0.115898
17.0992 0.114346
17.1097 0.110332
17.1201 0.107487
17.1306 0.108293
17.1411 0.111406
17.1516 0.111145
17.162 0.106808
17.1725 0.10671
17.183 0.105426
17.1934 0.104715
17.2039 0.103692
17.2144 0.102772
17.2248 0.100441
17.2353 0.0964935
17.2458 0.0965989
17.2562 0.0968079
17.2667 0.0957741
17.2772 0.0937562
17.2876 0.0922707
17.2981 0.0922652
17.3086 0.0901587
17.319 0.0882655
17.3295 0.0861135
17.34 0.0880531
17.3504 0.0900162
17.3609 0.0867136
17.3714 0.0827001
17.3818 0.0832023
17.3923 0.0826033
17.4028 0.0778297
17.4132 0.0757482
17.4237 0.0776498
17.4342 0.0807884
17.4446 0.081129
17.4551 0.0779745
17.4656 0.0752464
17.476 0.0732201
17.4865 0.0728427
17.497 0.0731827
17.5075 0.0724674
17.5179 0.0713032
17.5284 0.0700759
17.5389 0.0690467
17.5493 0.0700115
17.5598 0.0698313
17.5703 0.0680103
17.5807 0.0690363
17.5912 0.0678738
17.6017 0.0661062
17.6121 0.0636846
17.6226 0.0652252
17.6331 0.0692455
17.6435 0.068042
17.654 0.0660219
17.6645 0.0649568
17.6749 0.0674052
17.6854 0.0687679
17.6959 0.0668705
17.7063 0.0661708
17.7168 0.0661227
17.7273 0.0663155
17.7377 0.0658694
17.7482 0.0636312
17.7587 0.0612684
17.7691 0.0626351
17.7796 0.0651892
17.7901 0.0668046
17.8005 0.0668429
17.811 0.0631087
17.8215 0.0634077
17.832 0.0637755
17.8424 0.0637125
17.8529 0.064278
17.8634 0.0673343
17.8738 0.0702341
17.8843 0.0700504
17.8948 0.0663975
17.9052 0.0626356
17.9157 0.0644713
17.9262 0.064701
17.9366 0.0638763
17.9471 0.0619555
17.9576 0.0619652
17.968 0.0642
17.9785 0.0632555
17.989 0.0619708
17.9994 0.0615306
18.0099 0.064482
18.0204 0.0660052
18.0308 0.0626094
18.0413 0.0583409
18.0518 0.0605787
18.0622 0.0631349
18.0727 0.0612331
18.0832 0.0569018
18.0936 0.0562058
18.1041 0.0606773
18.1146 0.0656943
18.125 0.0683733
18.1355 0.0665403
18.146 0.0660078
18.1565 0.0676462
18.1669 0.0689635
18.1774 0.0675491
18.1879 0.0671991
18.1983 0.066797
18.2088 0.0644049
18.2193 0.0628518
18.2297 0.0627554
18.2402 0.0651151
18.2507 0.0673298
18.2611 0.0688711
18.2716 0.0684607
18.2821 0.0669803
18.2925 0.0681712
18.303 0.0704445
18.3135 0.0718043
18.3239 0.0715006
18.3344 0.0731671
18.3449 0.0718755
18.3553 0.0681953
18.3658 0.0656034
18.3763 0.0661827
18.3867 0.06786
18.3972 0.0680476
18.4077 0.0695857
18.4181 0.0714725
18.4286 0.0738393
18.4391 0.0738669
18.4495 0.0726643
18.46 0.0708023
18.4705 0.0722424
18.481 0.0768107
18.4914 0.0778309
18.5019 0.0753204
18.5124 0.0739816
18.5228 0.0747723
18.5333 0.0737077
18.5438 0.072375
18.5542 0.0734483
18.5647 0.0764049
18.5752 0.0767637
18.5856 0.0743002
18.5961 0.0738297
18.6066 0.0738645
18.617 0.0741267
18.6275 0.0741279
18.638 0.0737736
18.6484 0.0733854
18.6589 0.0762919
18.6694 0.0797753
18.6798 0.0793829
18.6903 0.0784041
18.7008 0.0786224
18.7112 0.0769243
18.7217 0.0739871
18.7322 0.0717312
18.7426 0.0704226
18.7531 0.0706497
18.7636 0.0704892
18.774 0.0682153
18.7845 0.066307
18.795 0.0683495
18.8054 0.0696668
18.8159 0.0686402
18.8264 0.0678072
18.8369 0.0693587
18.8473 0.0718338
18.8578 0.0723623
18.8683 0.0701061
18.8787 0.0670414
18.8892 0.0681986
18.8997 0.0704927
18.9101 0.0691562
18.9206 0.0651213
18.9311 0.0640601
18.9415 0.064827
18.952 0.0642918
18.9625 0.0639272
18.9729 0.0625001
18.9834 0.0628807
18.9939 0.0629284
19.0043 0.0605884
19.0148 0.0588456
19.0253 0.0596377
19.0357 0.0607144
19.0462 0.057743
19.0567 0.0531191
19.0671 0.0518323
19.0776 0.0538875
19.0881 0.053887
19.0985 0.0518138
19.109 0.0500501
19.1195 0.0498647
19.1299 0.0486675
19.1404 0.0501421
19.1509 0.0507433
19.1614 0.0504814
19.1718 0.0500292
19.1823 0.0503355
19.1928 0.0480361
19.2032 0.048229
19.2137 0.0469365
19.2242 0.0449592
19.2346 0.0418486
19.2451 0.0447811
19.2556 0.0450871
19.266 0.0414656
19.2765 0.0388893
19.287 0.040731
19.2974 0.0465595
19.3079 0.0460487
19.3184 0.0446239
19.3288 0.0429139
19.3393 0.0419931
19.3498 0.0426287
19.3602 0.0442379
19.3707 0.0445939
19.3812 0.042512
19.3916 0.0373108
19.4021 0.0358366
19.4126 0.0368719
19.423 0.0347543
19.4335 0.0340952
19.444 0.03298
19.4544 0.033143
19.4649 0.0336273
19.4754 0.0377799
19.4859 0.0387203
19.4963 0.0308329
19.5068 0.0265154
19.5173 0.0292157
19.5277 0.0297969
19.5382 0.0288467
19.5487 0.0272349
19.5591 0.0287536
19.5696 0.0287587
19.5801 0.0274132
19.5905 0.0295231
19.601 0.0322898
19.6115 0.0333238
19.6219 0.0275824
19.6324 0.0250473
19.6429 0.0220192
19.6533 0.0211024
19.6638 0.01968
19.6743 0.0153793
19.6847 0.0100235
19.6952 0.0136745
19.7057 0.0170113
19.7161 0.0183453
19.7266 0.0165448
19.7371 0.0180399
19.7475 0.0182055
19.758 0.0182582
19.7685 0.0130748
19.7789 0.0113351
19.7894 0.0129215
19.7999 0.0152908
19.8104 0.0139111
19.8208 0.00946464
19.8313 0.00601375
19.8418 0.00584648
19.8522 0.00357657
19.8627 0.000607191
19.8732 -0.0101368
19.8836 -0.011568
19.8941 -0.0092332
19.9046 -0.0117839
19.915 -0.0123451
19.9255 -0.011255
19.936 -0.0160539
19.9464 -0.0155447
19.9569 -0.0109629
19.9674 -0.00927861
19.9778 -0.0176882
19.9883 -0.0183303
19.9988 -0.0213156

File: src/data/synchrotron_data/NSPS_room.fq
[DEFAULT]

version = diffpy.pdfgetx-2.1.1

# input and output specifications
dataformat = QA
inputfile = NSPS_room.txt
backgroundfile = Capillary_room.txt
outputtype = fq

# PDF calculation setup
mode = xray
composition = Na11Sn2PS12
bgscale = 1.00537
rpoly = 1.1
qmaxinst = 24
qmin = 0.3
qmax = 24
rmin = 0
rmax = 30
rstep = 0.01

# End of config --------------------------------------------------------------

#### start data
#S 1
#L Q(Å$^{-1}$)  F(Å$^{-1}$)
0.308019 -0.0367314
0.31902 -0.0384771
0.33002 -0.0402406
0.341021 -0.0420295
0.352022 -0.0436084
0.363022 -0.0448944
0.374023 -0.0463631
0.385024 -0.0479135
0.396025 -0.0494474
0.407025 -0.0511034
0.418026 -0.0526218
0.429027 -0.0539848
0.440027 -0.0554483
0.451028 -0.0570332
0.462029 -0.0586603
0.473029 -0.0605027
0.48403 -0.0625236
0.495031 -0.0646144
0.506031 -0.0667901
0.517032 -0.0689816
0.528033 -0.0710978
0.539033 -0.0731644
0.550034 -0.0749546
0.561035 -0.076778
0.572035 -0.0790157
0.583036 -0.0811409
0.594037 -0.0834189
0.605037 -0.0860379
0.616038 -0.0884029
0.627039 -0.0909736
0.63804 -0.0936871
0.64904 -0.0960241
0.660041 -0.0984146
0.671042 -0.100744
0.682042 -0.102867
0.693043 -0.104835
0.704044 -0.106349
0.715044 -0.107186
0.726045 -0.106923
0.737046 -0.104665
0.748046 -0.100235
0.759047 -0.0935069
0.770048 -0.0841591
0.781048 -0.0736386
0.792049 -0.0650041
0.80305 -0.0621129
0.81405 -0.0641182
0.825051 -0.0687006
0.836052 -0.0706343
0.847052 -0.0665284
0.858053 -0.0508832
0.869054 -0.0166424
0.880055 0.0453577
0.891055 0.122488
0.902056 0.202548
0.913057 0.26755
0.924057 0.294115
0.935058 0.279505
0.946059 0.215326
0.957059 0.130421
0.96806 0.0429752
0.979061 -0.0325909
0.990061 -0.0870922
1.00106 -0.122195
1.01206 -0.142109
1.02306 -0.15276
1.03406 -0.159311
1.04506 -0.163915
1.05607 -0.168208
1.06707 -0.173361
1.07807 -0.179636
1.08907 -0.186904
1.10007 -0.194214
1.11107 -0.200802
1.12207 -0.206611
1.13307 -0.211356
1.14407 -0.214996
1.15507 -0.217615
1.16607 -0.219186
1.17707 -0.219562
1.18807 -0.218021
1.19907 -0.213071
1.21007 -0.203546
1.22108 -0.185165
1.23208 -0.152059
1.24308 -0.101241
1.25408 -0.0250561
1.26508 0.106577
1.27608 0.268186
1.28708 0.430681
1.29808 0.59431
1.30908 0.66195
1.32008 0.632124
1.33108 0.517935
1.34208 0.330614
1.35308 0.151005
1.36408 0.0087725
1.37509 -0.102695
1.38609 -0.173059
1.39709 -0.217719
1.40809 -0.246203
1.41909 -0.263821
1.43009 -0.271565
1.44109 -0.272116
1.45209 -0.264364
1.46309 -0.245652
1.47409 -0.206704
1.48509 -0.149886
1.49609 -0.0699492
1.50709 0.0384708
1.51809 0.141336
1.52909 0.223847
1.5401 0.270126
1.5511 0.261663
1.5621 0.218165
1.5731 0.165895
1.5841 0.114337
1.5951 0.0678025
1.6061 0.0227764
1.6171 -0.0308058
1.6281 -0.0896471
1.6391 -0.150648
1.6501 -0.211805
1.6611 -0.257197
1.6721 -0.287256
1.6831 -0.30962
1.6941 -0.324589
1.70511 -0.333796
1.71611 -0.338079
1.72711 -0.335861
1.73811 -0.324278
1.74911 -0.299068
1.76011 -0.256937
1.77111 -0.197583
1.78211 -0.124196
1.79311 -0.0451729
1.80411 0.0187256
1.81511 0.0560926
1.82611 0.0733827
1.83711 0.0524288
1.84811 0.0164015
1.85912 -0.0216017
1.87012 -0.074405
1.88112 -0.126107
1.89212 -0.168625
1.90312 -0.185262
1.91412 -0.192184
1.92512 -0.205883
1.93612 -0.225057
1.94712 -0.242581
1.95812 -0.249231
1.96912 -0.231339
1.98012 -0.184459
1.99112 -0.0998055
2.00212 0.0108429
2.01312 0.127119
2.02413 0.242418
2.03513 0.327229
2.04613 0.37471
2.05713 0.377873
2.06813 0.332543
2.07913 0.250153
2.09013 0.125805
2.10113 -0.0130235
2.11213 -0.136577
2.12313 -0.244859
2.13413 -0.327108
2.14513 -0.378686
2.15613 -0.409293
2.16713 -0.423891
2.17813 -0.426181
2.18914 -0.415542
2.20014 -0.389315
2.21114 -0.345332
2.22214 -0.279471
2.23314 -0.190949
2.24414 -0.0930181
2.25514 -0.00928377
2.26614 0.0455913
2.27714 0.057669
2.28814 0.013322
2.29914 -0.0460893
2.31014 -0.108112
2.32114 -0.151195
2.33214 -0.177948
2.34315 -0.184159
2.35415 -0.164334
2.36515 -0.114655
2.37615 -0.0338726
2.38715 0.0425213
2.39815 0.110292
2.40915 0.147104
2.42015 0.11923
2.43115 0.0438368
2.44215 -0.0787154
2.45315 -0.179747
2.46415 -0.241058
2.47515 -0.2729
2.48615 -0.278524
2.49715 -0.273347
2.50816 -0.257846
2.51916 -0.230465
2.53016 -0.184405
2.54116 -0.0879444
2.55216 0.100788
2.56316 0.373706
2.57416 0.807098
2.58516 1.38653
2.59616 1.9431
2.60716 2.43354
2.61816 2.67169
2.62916 2.56432
2.64016 2.20261
2.65116 1.6764
2.66216 1.11352
2.67317 0.629859
2.68417 0.24541
2.69517 -0.00556734
2.70617 -0.127926
2.71717 -0.172654
2.72817 -0.153354
2.73917 -0.0770832
2.75017 0.051843
2.76117 0.208958
2.77217 0.357046
2.78317 0.465383
2.79417 0.533418
2.80517 0.54782
2.81617 0.517579
2.82718 0.431432
2.83818 0.288714
2.84918 0.120999
2.86018 -0.0628275
2.87118 -0.217919
2.88218 -0.328462
2.89318 -0.401718
2.90418 -0.429867
2.91518 -0.421284
2.92618 -0.385879
2.93718 -0.335225
2.94818 -0.277448
2.95918 -0.224448
2.97018 -0.195939
2.98118 -0.191573
2.99219 -0.207238
3.00319 -0.216465
3.01419 -0.207385
3.02519 -0.160563
3.03619 -0.0952215
3.04719 -0.0338979
3.05819 0.00916077
3.06919 0.0115549
3.08019 -0.0224563
3.09119 -0.0861674
3.10219 -0.166923
3.11319 -0.246319
3.12419 -0.316002
3.13519 -0.363927
3.14619 -0.379261
3.1572 -0.359848
3.1682 -0.316144
3.1792 -0.266014
3.1902 -0.223384
3.2012 -0.200143
3.2122 -0.211532
3.2232 -0.24281
3.2342 -0.278973
3.2452 -0.302874
3.2562 -0.304102
3.2672 -0.279973
3.2782 -0.220593
3.2892 -0.125711
3.3002 -0.00804001
3.31121 0.106651
3.32221 0.189856
3.33321 0.215005
3.34421 0.176378
3.35521 0.0827905
3.36621 -0.0452951
3.37721 -0.154212
3.38821 -0.210686
3.39921 -0.200155
3.41021 -0.0997986
3.42121 0.0817795
3.43221 0.324452
3.44321 0.621098
3.45421 0.852764
3.46521 0.965137
3.47622 0.966304
3.48722 0.837834
3.49822 0.670856
3.50922 0.520891
3.52022 0.432663
3.53122 0.431802
3.54222 0.475003
3.55322 0.501685
3.56422 0.475062
3.57522 0.3829
3.58622 0.246093
3.59722 0.106772
3.60822 -0.028445
3.61922 -0.133045
3.63022 -0.201657
3.64123 -0.241323
3.65223 -0.239682
3.66323 -0.209973
3.67423 -0.1311
3.68523 -0.0262628
3.69623 0.0593864
3.70723 0.148048
3.71823 0.208543
3.72923 0.247058
3.74023 0.244298
3.75123 0.207813
3.76223 0.1724
3.77323 0.156552
3.78423 0.159781
3.79524 0.170958
3.80624 0.172065
3.81724 0.138818
3.82824 0.0678375
3.83924 -0.0219204
3.85024 -0.106179
3.86124 -0.148954
3.87224 -0.11866
3.88324 -0.0114373
3.89424 0.144996
3.90524 0.32595
3.91624 0.509665
3.92724 0.636369
3.93824 0.676668
3.94924 0.587668
3.96025 0.432709
3.97125 0.267876
3.98225 0.103204
3.99325 -0.0238784
4.00425 -0.109762
4.01525 -0.165159
4.02625 -0.204798
4.03725 -0.234797
4.04825 -0.26315
4.05925 -0.285294
4.07025 -0.292514
4.08125 -0.276608
4.09225 -0.222832
4.10325 -0.138244
4.11425 -0.0319149
4.12526 0.082203
4.13626 0.136896
4.14726 0.118564
4.15826 0.0224684
4.16926 -0.131643
4.18026 -0.28127
4.19126 -0.410132
4.20226 -0.486229
4.21326 -0.50843
4.22426 -0.491671
4.23526 -0.453174
4.24626 -0.415828
4.25726 -0.389842
4.26826 -0.387686
4.27927 -0.411408
4.29027 -0.458705
4.30127 -0.514406
4.31227 -0.567332
4.32327 -0.610599
4.33427 -0.643434
4.34527 -0.668401
4.35627 -0.687027
4.36727 -0.702485
4.37827 -0.715718
4.38927 -0.724014
4.40027 -0.722996
4.41127 -0.70785
4.42227 -0.673749
4.43327 -0.618408
4.44428 -0.545892
4.45528 -0.458586
4.46628 -0.356198
4.47728 -0.243337
4.48828 -0.116791
4.49928 0.0293233
4.51028 0.182233
4.52128 0.322988
4.53228 0.431375
4.54328 0.471364
4.55428 0.431307
4.56528 0.320358
4.57628 0.175252
4.58728 0.0456573
4.59828 -0.0480943
4.60929 -0.0889143
4.62029 -0.0631951
4.63129 0.0134431
4.64229 0.123602
4.65329 0.243134
4.66429 0.354138
4.67529 0.462794
4.68629 0.557185
4.69729 0.640607
4.70829 0.697197
4.71929 0.700671
4.73029 0.633625
4.74129 0.51095
4.75229 0.365765
4.7633 0.228409
4.7743 0.116694
4.7853 0.0508766
4.7963 0.0161164
4.8073 -0.0137905
4.8183 -0.0572477
4.8293 -0.119779
4.8403 -0.211868
4.8513 -0.318418
4.8623 -0.42847
4.8733 -0.525383
4.8843 -0.592084
4.8953 -0.618015
4.9063 -0.601854
4.9173 -0.553765
4.92831 -0.482021
4.93931 -0.392157
4.95031 -0.295845
4.96131 -0.205814
4.97231 -0.137791
4.98331 -0.107167
4.99431 -0.119966
5.00531 -0.170353
5.01631 -0.237252
5.02731 -0.297226
5.03831 -0.337053
5.04931 -0.347353
5.06031 -0.329638
5.07131 -0.296633
5.08231 -0.262374
5.09332 -0.245895
5.10432 -0.252687
5.11532 -0.273993
5.12632 -0.301253
5.13732 -0.322367
5.14832 -0.325657
5.15932 -0.309691
5.17032 -0.280158
5.18132 -0.2449
5.19232 -0.211385
5.20332 -0.17975
5.21432 -0.144902
5.22532 -0.101968
5.23632 -0.0614195
5.24733 -0.0327206
5.25833 -0.0238787
5.26933 -0.047493
5.28033 -0.0906166
5.29133 -0.142239
5.30233 -0.193598
5.31333 -0.239127
5.32433 -0.28678
5.33533 -0.329095
5.34633 -0.372346
5.35733 -0.399558
5.36833 -0.40372
5.37933 -0.38096
5.39033 -0.328761
5.40133 -0.260849
5.41234 -0.185431
5.42334 -0.120726
5.43434 -0.0843249
5.44534 -0.0709237
5.45634 -0.075616
5.46734 -0.0902347
5.47834 -0.106884
5.48934 -0.120003
5.50034 -0.116773
5.51134 -0.0893602
5.52234 -0.0222625
5.53334 0.0931166
5.54434 0.23654
5.55534 0.386252
5.56634 0.502786
5.57735 0.562785
5.58835 0.572399
5.59935 0.537413
5.61035 0.472127
5.62135 0.401707
5.63235 0.347528
5.64335 0.323264
5.65435 0.333109
5.66535 0.37311
5.67635 0.439513
5.68735 0.52159
5.69835 0.594682
5.70935 0.640339
5.72035 0.646536
5.73136 0.61735
5.74236 0.567693
5.75336 0.515721
5.76436 0.476593
5.77536 0.444628
5.78636 0.408085
5.79736 0.353229
5.80836 0.282827
5.81936 0.200388
5.83036 0.118792
5.84136 0.052421
5.85236 -0.000224627
5.86336 -0.0382708
5.87436 -0.0628881
5.88536 -0.0746402
5.89637 -0.0759782
5.90737 -0.0653334
5.91837 -0.0393803
5.92937 -0.00928708
5.94037 0.0162363
5.95137 0.0278719
5.96237 0.0317529
5.97337 0.0320571
5.98437 0.0381482
5.99537 0.04534
6.00637 0.0477602
6.01737 0.0410793
6.02837 0.0188823
6.03937 -0.013389
6.05037 -0.0460778
6.06138 -0.0710915
6.07238 -0.0826228
6.08338 -0.0773694
6.09438 -0.0636202
6.10538 -0.0461339
6.11638 -0.0292257
6.12738 -0.0205454
6.13838 -0.0217507
6.14938 -0.0358838
6.16038 -0.0536538
6.17138 -0.0659013
6.18238 -0.0650801
6.19338 -0.0453705
6.20438 -0.0163378
6.21539 0.017363
6.22639 0.0478294
6.23739 0.0681395
6.24839 0.0846425
6.25939 0.108086
6.27039 0.146774
6.28139 0.196572
6.29239 0.242127
6.30339 0.269033
6.31439 0.266495
6.32539 0.232238
6.33639 0.171695
6.34739 0.0919644
6.35839 0.00678104
6.36939 -0.0680965
6.3804 -0.122972
6.3914 -0.15748
6.4024 -0.174082
6.4134 -0.178665
6.4244 -0.176983
6.4354 -0.17308
6.4464 -0.167912
6.4574 -0.160844
6.4684 -0.151832
6.4794 -0.141005
6.4904 -0.12469
6.5014 -0.101901
6.5124 -0.0767466
6.5234 -0.050686
6.5344 -0.0317305
6.54541 -0.0328051
6.55641 -0.0491489
6.56741 -0.0781423
6.57841 -0.112278
6.58941 -0.133817
6.60041 -0.136663
6.61141 -0.115339
6.62241 -0.0866511
6.63341 -0.0615809
6.64441 -0.0453129
6.65541 -0.034963
6.66641 -0.0200708
6.67741 0.000238834
6.68841 0.0300781
6.69942 0.065982
6.71042 0.101976
6.72142 0.135931
6.73242 0.158924
6.74342 0.168118
6.75442 0.161372
6.76542 0.144911
6.77642 0.127195
6.78742 0.116687
6.79842 0.114966
6.80942 0.119867
6.82042 0.126099
6.83142 0.13322
6.84242 0.144717
6.85342 0.162628
6.86443 0.187021
6.87543 0.214702
6.88643 0.239455
6.89743 0.254716
6.90843 0.258099
6.91943 0.249586
6.93043 0.232775
6.94143 0.209741
6.95243 0.173739
6.96343 0.123264
6.97443 0.0608569
6.98543 -0.00666809
6.99643 -0.0667227
7.00743 -0.115135
7.01843 -0.148792
7.02944 -0.168079
7.04044 -0.176987
7.05144 -0.182402
7.06244 -0.190535
7.07344 -0.207811
7.08444 -0.235999
7.09544 -0.271359
7.10644 -0.307152
7.11744 -0.335882
7.12844 -0.350873
7.13944 -0.349518
7.15044 -0.333861
7.16144 -0.305352
7.17244 -0.270727
7.18345 -0.239282
7.19445 -0.215754
7.20545 -0.20311
7.21645 -0.20043
7.22745 -0.201729
7.23845 -0.20361
7.24945 -0.205941
7.26045 -0.207944
7.27145 -0.210435
7.28245 -0.217714
7.29345 -0.231963
7.30445 -0.254354
7.31545 -0.2877
7.32645 -0.325159
7.33745 -0.360131
7.34846 -0.386631
7.35946 -0.403499
7.37046 -0.40959
7.38146 -0.407831
7.39246 -0.399108
7.40346 -0.385444
7.41446 -0.36847
7.42546 -0.345467
7.43646 -0.316688
7.44746 -0.279231
7.45846 -0.236219
7.46946 -0.193915
7.48046 -0.155356
7.49146 -0.122958
7.50246 -0.0980653
7.51347 -0.0788954
7.52447 -0.0656345
7.53547 -0.0589752
7.54647 -0.0539146
7.55747 -0.0463646
7.56847 -0.0306438
7.57947 -0.00411233
7.59047 0.0299798
7.60147 0.0708346
7.61247 0.112337
7.62347 0.146853
7.63447 0.167663
7.64547 0.173528
7.65647 0.166893
7.66748 0.152576
7.67848 0.138156
7.68948 0.124565
7.70048 0.111683
7.71148 0.102989
7.72248 0.0997574
7.73348 0.103843
7.74448 0.112795
7.75548 0.118082
7.76648 0.113764
7.77748 0.0957567
7.78848 0.064759
7.79948 0.0261854
7.81048 -0.0136809
7.82148 -0.0509912
7.83249 -0.0801674
7.84349 -0.0976895
7.85449 -0.0985213
7.86549 -0.0819496
7.87649 -0.0482096
7.88749 -0.00181473
7.89849 0.0518035
7.90949 0.104843
7.92049 0.142799
7.93149 0.163399
7.94249 0.164009
7.95349 0.149182
7.96449 0.121819
7.97549 0.0893787
7.98649 0.0568996
7.9975 0.0287504
8.0085 0.00458619
8.0195 -0.0146536
8.0305 -0.0296848
8.0415 -0.0387186
8.0525 -0.0402335
8.0635 -0.0288065
8.0745 -0.00682782
8.0855 0.0237464
8.0965 0.0582094
8.1075 0.08673
8.1185 0.108034
8.1295 0.118601
8.1405 0.123192
8.15151 0.126894
8.16251 0.129348
8.17351 0.133351
8.18451 0.133042
8.19551 0.125064
8.20651 0.109209
8.21751 0.0855193
8.22851 0.0599497
8.23951 0.037547
8.25051 0.0225319
8.26151 0.0154202
8.27251 0.0143532
8.28351 0.0201662
8.29451 0.0315376
8.30551 0.0448283
8.31652 0.0624996
8.32752 0.0846712
8.33852 0.110805
8.34952 0.14011
8.36052 0.171265
8.37152 0.204757
8.38252 0.239106
8.39352 0.273096
8.40452 0.302445
8.41552 0.32297
8.42652 0.335133
8.43752 0.340169
8.44852 0.339935
8.45952 0.336973
8.47052 0.332029
8.48153 0.323568
8.49253 0.309467
8.50353 0.287925
8.51453 0.258174
8.52553 0.222933
8.53653 0.187303
8.54753 0.155424
8.55853 0.128758
8.56953 0.108226
8.58053 0.0946675
8.59153 0.0852146
8.60253 0.0798173
8.61353 0.0795749
8.62453 0.0851898
8.63554 0.0975224
8.64654 0.116752
8.65754 0.144436
8.66854 0.178287
8.67954 0.217285
8.69054 0.252305
8.70154 0.276649
8.71254 0.283659
8.72354 0.269535
8.73454 0.237719
8.74554 0.190353
8.75654 0.140318
8.76754 0.096606
8.77854 0.0629035
8.78954 0.0443025
8.80055 0.0363632
8.81155 0.0364935
8.82255 0.0427169
8.83355 0.0510999
8.84455 0.0634665
8.85555 0.0720661
8.86655 0.0772536
8.87755 0.0800681
8.88855 0.0820493
8.89955 0.0855138
8.91055 0.0893756
8.92155 0.0916806
8.93255 0.0900242
8.94355 0.0838579
8.95455 0.0723589
8.96556 0.0571919
8.97656 0.0401275
8.98756 0.0254829
8.99856 0.0119639
9.00956 0.00207169
9.02056 -0.00713631
9.03156 -0.0173357
9.04256 -0.0275243
9.05356 -0.0358194
9.06456 -0.0416193
9.07556 -0.0421896
9.08656 -0.0389098
9.09756 -0.0309038
9.10856 -0.0201941
9.11957 -0.0100895
9.13057 -0.00215133
9.14157 0.002749
9.15257 0.00541201
9.16357 0.00811015
9.17457 0.0121745
9.18557 0.017323
9.19657 0.024415
9.20757 0.0325456
9.21857 0.0408141
9.22957 0.0505602
9.24057 0.0622951
9.25157 0.0773496
9.26257 0.0974817
9.27357 0.120845
9.28458 0.144136
9.29558 0.162772
9.30658 0.172513
9.31758 0.171262
9.32858 0.158931
9.33958 0.13637
9.35058 0.104279
9.36158 0.0667931
9.37258 0.0279668
9.38358 -0.011258
9.39458 -0.0464238
9.40558 -0.0730293
9.41658 -0.091013
9.42758 -0.100538
9.43858 -0.101743
9.44959 -0.0959589
9.46059 -0.0847933
9.47159 -0.0682721
9.48259 -0.04639
9.49359 -0.0202885
9.50459 0.00808668
9.51559 0.0364069
9.52659 0.061064
9.53759 0.0767023
9.54859 0.080508
9.55959 0.0711311
9.57059 0.0499133
9.58159 0.0180164
9.59259 -0.0140309
9.6036 -0.0409041
9.6146 -0.061461
9.6256 -0.0730618
9.6366 -0.0787155
9.6476 -0.0777596
9.6586 -0.0709219
9.6696 -0.0603348
9.6806 -0.0467677
9.6916 -0.0308236
9.7026 -0.0135709
9.7136 0.00257504
9.7246 0.0128777
9.7356 0.0148865
9.7466 0.0097483
9.7576 -0.00313558
9.76861 -0.0239822
9.77961 -0.0459473
9.79061 -0.0658695
9.80161 -0.0817
9.81261 -0.087848
9.82361 -0.0884048
9.83461 -0.0889463
9.84561 -0.0906887
9.85661 -0.0949456
9.86761 -0.100179
9.87861 -0.106392
9.88961 -0.10724
9.90061 -0.100228
9.91161 -0.0869164
9.92261 -0.0686359
9.93362 -0.0519632
9.94462 -0.0399085
9.95562 -0.0351108
9.96662 -0.0392954
9.97762 -0.0505793
9.98862 -0.0721905
9.99962 -0.0972876
10.0106 -0.126488
10.0216 -0.157522
10.0326 -0.188229
10.0436 -0.215006
10.0546 -0.238355
10.0656 -0.254504
10.0766 -0.263637
10.0876 -0.265387
10.0986 -0.255444
10.1096 -0.231535
10.1206 -0.194234
10.1316 -0.149473
10.1426 -0.0966033
10.1536 -0.0445553
10.1646 0.00253497
10.1756 0.0402233
10.1866 0.0650735
10.1976 0.075264
10.2086 0.0699989
10.2196 0.0537605
10.2306 0.0287246
10.2416 -0.00168556
10.2526 -0.0314146
10.2636 -0.0562547
10.2746 -0.0752954
10.2856 -0.0865104
10.2966 -0.0910022
10.3076 -0.0888721
10.3186 -0.0830548
10.3296 -0.0779017
10.3406 -0.075575
10.3516 -0.077115
10.3626 -0.0823002
10.3736 -0.0892228
10.3846 -0.0948566
10.3956 -0.0983172
10.4066 -0.100003
10.4176 -0.10132
10.4286 -0.105398
10.4396 -0.112655
10.4506 -0.122309
10.4616 -0.133711
10.4726 -0.14298
10.4836 -0.149335
10.4947 -0.152821
10.5057 -0.153209
10.5167 -0.151509
10.5277 -0.148422
10.5387 -0.142261
10.5497 -0.133769
10.5607 -0.123164
10.5717 -0.111636
10.5827 -0.100914
10.5937 -0.0932405
10.6047 -0.0911808
10.6157 -0.0948215
10.6267 -0.101413
10.6377 -0.10796
10.6487 -0.112013
10.6597 -0.112438
10.6707 -0.109282
10.6817 -0.104869
10.6927 -0.100487
10.7037 -0.0979617
10.7147 -0.0987216
10.7257 -0.101991
10.7367 -0.106062
10.7477 -0.107586
10.7587 -0.102509
10.7697 -0.0903844
10.7807 -0.0722357
10.7917 -0.0495881
10.8027 -0.0246979
10.8137 -0.00178328
10.8247 0.0157721
10.8357 0.0272089
10.8467 0.0326024
10.8577 0.0328488
10.8687 0.0270939
10.8797 0.0183622
10.8907 0.00593489
10.9017 -0.00759069
10.9127 -0.0184036
10.9237 -0.0257483
10.9347 -0.0270538
10.9457 -0.0202884
10.9567 -0.00389684
10.9677 0.0184115
10.9787 0.0437106
10.9897 0.0677282
11.0007 0.0871277
11.0117 0.101415
11.0227 0.10931
11.0337 0.11335
11.0447 0.115307
11.0557 0.117406
11.0667 0.121941
11.0777 0.129841
11.0887 0.140864
11.0997 0.155631
11.1107 0.174839
11.1217 0.196408
11.1327 0.221318
11.1437 0.247656
11.1547 0.273598
11.1657 0.297616
11.1767 0.31827
11.1877 0.332612
11.1987 0.34028
11.2097 0.341922
11.2207 0.339971
11.2317 0.338051
11.2427 0.338345
11.2537 0.344181
11.2647 0.353587
11.2757 0.364096
11.2867 0.373186
11.2977 0.377563
11.3087 0.377122
11.3197 0.371714
11.3307 0.363062
11.3417 0.353993
11.3527 0.344824
11.3637 0.336695
11.3747 0.331068
11.3857 0.327611
11.3967 0.32561
11.4077 0.326285
11.4187 0.327634
11.4297 0.328522
11.4407 0.327918
11.4517 0.321874
11.4627 0.3107
11.4737 0.292239
11.4847 0.267373
11.4957 0.238521
11.5067 0.207074
11.5177 0.175687
11.5287 0.147933
11.5397 0.123748
11.5507 0.104893
11.5617 0.0917068
11.5727 0.0833488
11.5837 0.0788184
11.5947 0.0768049
11.6057 0.075931
11.6167 0.0744086
11.6277 0.0704792
11.6387 0.0639762
11.6497 0.0565138
11.6607 0.0492806
11.6717 0.0442618
11.6827 0.0430257
11.6937 0.0446228
11.7047 0.0473603
11.7157 0.0490559
11.7267 0.0467832
11.7377 0.0391226
11.7487 0.0254019
11.7597 0.00732319
11.7707 -0.0118211
11.7817 -0.0307163
11.7927 -0.0469647
11.8037 -0.0589415
11.8147 -0.0666234
11.8257 -0.0697893
11.8367 -0.0697403
11.8477 -0.0671399
11.8587 -0.0625006
11.8697 -0.0576997
11.8807 -0.0543087
11.8917 -0.0534759
11.9027 -0.0563939
11.9137 -0.063328
11.9247 -0.0728282
11.9357 -0.0837838
11.9467 -0.0943651
11.9577 -0.103338
11.9687 -0.110851
11.9797 -0.116695
11.9907 -0.121332
12.0017 -0.125855
12.0127 -0.130161
12.0237 -0.134082
12.0347 -0.137228
12.0457 -0.140194
12.0567 -0.141779
12.0677 -0.140103
12.0787 -0.134347
12.0897 -0.126272
12.1007 -0.11602
12.1118 -0.104528
12.1228 -0.0931743
12.1338 -0.0826719
12.1448 -0.0742006
12.1558 -0.0697035
12.1668 -0.0688364
12.1778 -0.0720459
12.1888 -0.0789216
12.1998 -0.0900194
12.2108 -0.105397
12.2218 -0.121509
12.2328 -0.137475
12.2438 -0.153625
12.2548 -0.168693
12.2658 -0.184263
12.2768 -0.197436
12.2878 -0.209117
12.2988 -0.21806
12.3098 -0.223825
12.3208 -0.225555
12.3318 -0.223924
12.3428 -0.221574
12.3538 -0.220461
12.3648 -0.222908
12.3758 -0.226436
12.3868 -0.232967
12.3978 -0.240722
12.4088 -0.246464
12.4198 -0.250897
12.4308 -0.251458
12.4418 -0.25063
12.4528 -0.250301
12.4638 -0.250517
12.4748 -0.254301
12.4858 -0.260366
12.4968 -0.271008
12.5078 -0.284804
12.5188 -0.298274
12.5298 -0.308359
12.5408 -0.314632
12.5518 -0.318417
12.5628 -0.320071
12.5738 -0.32007
12.5848 -0.316363
12.5958 -0.312126
12.6068 -0.308905
12.6178 -0.308714
12.6288 -0.311333
12.6398 -0.314133
12.6508 -0.318822
12.6618 -0.323498
12.6728 -0.328244
12.6838 -0.333051
12.6948 -0.335272
12.7058 -0.335429
12.7168 -0.334242
12.7278 -0.330811
12.7388 -0.327865
12.7498 -0.325462
12.7608 -0.321497
12.7718 -0.317258
12.7828 -0.310625
12.7938 -0.301428
12.8048 -0.291306
12.8158 -0.277683
12.8268 -0.262302
12.8378 -0.245857
12.8488 -0.22855
12.8598 -0.212702
12.8708 -0.197114
12.8818 -0.182515
12.8928 -0.171816
12.9038 -0.162727
12.9148 -0.154897
12.9258 -0.14632
12.9368 -0.134191
12.9478 -0.120939
12.9588 -0.104394
12.9698 -0.0872291
12.9808 -0.0702948
12.9918 -0.0551111
13.0028 -0.0433017
13.0138 -0.0344673
13.0248 -0.025871
13.0358 -0.019371
13.0468 -0.0129277
13.0578 -0.0051916
13.0688 0.00324883
13.0798 0.0134386
13.0908 0.0216397
13.1018 0.0278026
13.1128 0.0325881
13.1238 0.0352715
13.1348 0.0379465
13.1458 0.038859
13.1568 0.0409284
13.1678 0.0451384
13.1788 0.0503484
13.1898 0.0554833
13.2008 0.061899
13.2118 0.0669968
13.2228 0.0729328
13.2338 0.0785655
13.2448 0.085959
13.2558 0.0950025
13.2668 0.102054
13.2778 0.107335
13.2888 0.110278
13.2998 0.112579
13.3108 0.115192
13.3218 0.119353
13.3328 0.124975
13.3438 0.132789
13.3548 0.141166
13.3658 0.148566
13.3768 0.156453
13.3878 0.161775
13.3988 0.16677
13.4098 0.170741
13.4208 0.17316
13.4318 0.175361
13.4428 0.177372
13.4538 0.179481
13.4648 0.180201
13.4758 0.17998
13.4868 0.179749
13.4978 0.177988
13.5088 0.174875
13.5198 0.171067
13.5308 0.166433
13.5418 0.161914
13.5528 0.158634
13.5638 0.157356
13.5748 0.159128
13.5858 0.164187
13.5968 0.169959
13.6078 0.175126
13.6188 0.178204
13.6298 0.180371
13.6408 0.181574
13.6518 0.179589
13.6628 0.177191
13.6738 0.174447
13.6848 0.171983
13.6958 0.17019
13.7068 0.169379
13.7179 0.170074
13.7289 0.172295
13.7399 0.17366
13.7509 0.172874
13.7619 0.169682
13.7729 0.165476
13.7839 0.159631
13.7949 0.153182
13.8059 0.148584
13.8169 0.146225
13.8279 0.146992
13.8389 0.150738
13.8499 0.157888
13.8609 0.166859
13.8719 0.177508
13.8829 0.187334
13.8939 0.195528
13.9049 0.200361
13.9159 0.201631
13.9269 0.200603
13.9379 0.197025
13.9489 0.193014
13.9599 0.189401
13.9709 0.18563
13.9819 0.182492
13.9929 0.177806
14.0039 0.171722
14.0149 0.166268
14.0259 0.160715
14.0369 0.155652
14.0479 0.149196
14.0589 0.143147
14.0699 0.136948
14.0809 0.133392
14.0919 0.130576
14.1029 0.128989
14.1139 0.127646
14.1249 0.124797
14.1359 0.121873
14.1469 0.118618
14.1579 0.115053
14.1689 0.110196
14.1799 0.105273
14.1909 0.0998389
14.2019 0.0934174
14.2129 0.0861986
14.2239 0.0795647
14.2349 0.0731861
14.2459 0.0667165
14.2569 0.060476
14.2679 0.0532114
14.2789 0.0453788
14.2899 0.036299
14.3009 0.0287454
14.3119 0.0222921
14.3229 0.0181302
14.3339 0.014516
14.3449 0.0110767
14.3559 0.00762189
14.3669 0.00588153
14.3779 0.00413282
14.3889 0.000524028
14.3999 -0.00328985
14.4109 -0.0081939
14.4219 -0.0129547
14.4329 -0.0185311
14.4439 -0.0247473
14.4549 -0.0304488
14.4659 -0.034631
14.4769 -0.0388426
14.4879 -0.0447948
14.4989 -0.0526486
14.5099 -0.0602902
14.5209 -0.0681568
14.5319 -0.0741189
14.5429 -0.079982
14.5539 -0.0844434
14.5649 -0.0888005
14.5759 -0.0920801
14.5869 -0.0950855
14.5979 -0.097279
14.6089 -0.0993736
14.6199 -0.102724
14.6309 -0.107458
14.6419 -0.112741
14.6529 -0.117007
14.6639 -0.122035
14.6749 -0.126204
14.6859 -0.130319
14.6969 -0.132573
14.7079 -0.134336
14.7189 -0.136266
14.7299 -0.137092
14.7409 -0.136627
14.7519 -0.136869
14.7629 -0.136679
14.7739 -0.137239
14.7849 -0.134474
14.7959 -0.130948
14.8069 -0.126465
14.8179 -0.122561
14.8289 -0.121984
14.8399 -0.121353
14.8509 -0.120492
14.8619 -0.120682
14.8729 -0.121645
14.8839 -0.122106
14.8949 -0.122842
14.9059 -0.123734
14.9169 -0.126629
14.9279 -0.127999
14.9389 -0.130273
14.9499 -0.131519
14.9609 -0.132628
14.9719 -0.13682
14.9829 -0.138818
14.9939 -0.139442
15.0049 -0.139112
15.0159 -0.138922
15.0269 -0.14051
15.0379 -0.141246
15.0489 -0.141818
15.0599 -0.141773
15.0709 -0.141829
15.0819 -0.142901
15.0929 -0.144097
15.1039 -0.146152
15.1149 -0.148801
15.1259 -0.14999
15.1369 -0.151764
15.1479 -0.152274
15.1589 -0.152839
15.1699 -0.15381
15.1809 -0.154608
15.1919 -0.157423
15.2029 -0.158526
15.2139 -0.15982
15.2249 -0.159163
15.2359 -0.159894
15.2469 -0.162124
15.2579 -0.162409
15.2689 -0.160096
15.2799 -0.159757
15.2909 -0.158172
15.3019 -0.158207
15.3129 -0.156175
15.3239 -0.153614
15.335 -0.151982
15.346 -0.150203
15.357 -0.147796
15.368 -0.143184
15.379 -0.139294
15.39 -0.13802
15.401 -0.135959
15.412 -0.132916
15.423 -0.129657
15.434 -0.126087
15.445 -0.12446
15.456 -0.119754
15.467 -0.116276
15.478 -0.111322
15.489 -0.107022
15.5 -0.104096
15.511 -0.099313
15.522 -0.09463
15.533 -0.089777
15.544 -0.0860932
15.555 -0.0816099
15.566 -0.076851
15.577 -0.0724267
15.588 -0.0679683
15.599 -0.062854
15.61 -0.0593616
15.621 -0.0560085
15.632 -0.0519503
15.643 -0.0478033
15.654 -0.0423624
15.665 -0.0366839
15.676 -0.0298636
15.687 -0.0227571
15.698 -0.0148149
15.709 -0.00743043
15.72 -0.00140401
15.731 0.00584306
15.742 0.0121596
15.753 0.0209194
15.764 0.0284261
15.775 0.0349317
15.786 0.0419894
15.797 0.0489042
15.808 0.0554424
15.819 0.0598685
15.83 0.0629549
15.841 0.0675669
15.852 0.0715342
15.863 0.075308
15.874 0.0781097
15.885 0.0812353
15.896 0.0842444
15.907 0.0870891
15.918 0.0910028
15.929 0.0950941
15.94 0.0999351
15.951 0.103814
15.962 0.106381
15.973 0.109164
15.984 0.111994
15.995 0.114818
16.006 0.118338
16.017 0.121533
16.028 0.125187
16.039 0.129821
16.05 0.134715
16.061 0.136042
16.072 0.136546
16.083 0.138696
16.094 0.141828
16.105 0.144787
16.116 0.145939
16.127 0.148195
16.138 0.152647
16.149 0.157056
16.16 0.160685
16.171 0.164196
16.182 0.167446
16.193 0.169107
16.204 0.168872
16.215 0.169048
16.226 0.171887
16.237 0.174157
16.248 0.173294
16.259 0.171577
16.27 0.171014
16.281 0.171271
16.292 0.172298
16.303 0.174533
16.314 0.176767
16.325 0.178309
16.336 0.18028
16.347 0.18312
16.358 0.187346
16.369 0.191513
16.38 0.192453
16.391 0.190569
16.402 0.188979
16.413 0.188793
16.424 0.189021
16.435 0.189289
16.446 0.189808
16.457 0.189342
16.468 0.18824
16.479 0.186963
16.49 0.188674
16.501 0.191649
16.512 0.193858
16.523 0.192349
16.534 0.192559
16.545 0.195422
16.556 0.197288
16.567 0.19806
16.578 0.197519
16.589 0.19813
16.6 0.199758
16.611 0.199773
16.622 0.201763
16.633 0.204293
16.644 0.205322
16.655 0.202634
16.666 0.20158
16.677 0.20313
16.688 0.203638
16.699 0.201615
16.71 0.196906
16.721 0.195005
16.732 0.193834
16.743 0.192141
16.754 0.189912
16.765 0.187973
16.776 0.184795
16.787 0.176699
16.798 0.172182
16.809 0.170881
16.82 0.168328
16.831 0.163601
16.842 0.154393
16.853 0.150434
16.864 0.146384
16.875 0.140328
16.886 0.135923
16.897 0.132335
16.908 0.128644
16.919 0.118271
16.93 0.111641
16.941 0.107297
16.9521 0.102937
16.9631 0.0968118
16.9741 0.0867475
16.9851 0.0807552
16.9961 0.0740987
17.0071 0.0679045
17.0181 0.0619136
17.0291 0.0553364
17.0401 0.0498458
17.0511 0.0432292
17.0621 0.0373511
17.0731 0.0320485
17.0841 0.0261053
17.0951 0.0191836
17.1061 0.0108991
17.1171 0.00536078
17.1281 -0.000903253
17.1391 -0.0076827
17.1501 -0.0139938
17.1611 -0.0220695
17.1721 -0.0286424
17.1831 -0.0343385
17.1941 -0.0383062
17.2051 -0.0435698
17.2161 -0.0500097
17.2271 -0.0567483
17.2381 -0.0636513
17.2491 -0.0679831
17.2601 -0.0723563
17.2711 -0.074747
17.2821 -0.0784047
17.2931 -0.0820694
17.3041 -0.0863916
17.3151 -0.0888835
17.3261 -0.0891691
17.3371 -0.0898836
17.3481 -0.0926192
17.3591 -0.0988587
17.3701 -0.104003
17.3811 -0.107892
17.3921 -0.110044
17.4031 -0.111916
17.4141 -0.115827
17.4251 -0.119839
17.4361 -0.123864
17.4471 -0.12593
17.4581 -0.128743
17.4691 -0.13097
17.4801 -0.132052
17.4911 -0.133158
17.5021 -0.133646
17.5131 -0.133605
17.5241 -0.133188
17.5351 -0.136827
17.5461 -0.139907
17.5571 -0.140909
17.5681 -0.141207
17.5791 -0.140579
17.5901 -0.143643
17.6011 -0.145173
17.6121 -0.148676
17.6231 -0.150661
17.6341 -0.151916
17.6451 -0.150562
17.6561 -0.148049
17.6671 -0.150922
17.6781 -0.151144
17.6891 -0.157453
17.7001 -0.158535
17.7111 -0.158176
17.7221 -0.156997
17.7331 -0.155398
17.7441 -0.156171
17.7551 -0.152302
17.7661 -0.15357
17.7771 -0.152884
17.7881 -0.155285
17.7991 -0.156981
17.8101 -0.157074
17.8211 -0.159808
17.8321 -0.156781
17.8431 -0.158047
17.8541 -0.155502
17.8651 -0.157434
17.8761 -0.156637
17.8871 -0.153585
17.8981 -0.14998
17.9091 -0.148533
17.9201 -0.154499
17.9311 -0.152878
17.9421 -0.150338
17.9531 -0.14772
17.9641 -0.148024
17.9751 -0.149566
17.9861 -0.147792
17.9971 -0.148825
18.0081 -0.144908
18.0191 -0.141687
18.0301 -0.136645
18.0411 -0.138146
18.0521 -0.139434
18.0631 -0.136062
18.0741 -0.1337
18.0851 -0.128535
18.0961 -0.126845
18.1071 -0.124067
18.1181 -0.123516
18.1291 -0.12059
18.1401 -0.113749
18.1511 -0.1063
18.1621 -0.105631
18.1731 -0.107216
18.1841 -0.103957
18.1951 -0.101254
18.2061 -0.098285
18.2171 -0.0952242
18.2281 -0.0897868
18.2391 -0.084921
18.2501 -0.0807191
18.2611 -0.0749898
18.2721 -0.0672798
18.2831 -0.0612291
18.2941 -0.0616544
18.3051 -0.0579575
18.3161 -0.0541863
18.3271 -0.0488144
18.3381 -0.0449698
18.3491 -0.0401847
18.3601 -0.0360994
18.3711 -0.0306414
18.3821 -0.0245387
18.3931 -0.01831
18.4041 -0.0135002
18.4151 -0.014043
18.4261 -0.00977375
18.4371 -0.00612966
18.4481 0.00162802
18.4591 0.00901216
18.4701 0.0144327
18.4811 0.0203169
18.4921 0.0229993
18.5031 0.0285502
18.5141 0.0351553
18.5251 0.0432579
18.5361 0.0454888
18.5471 0.0464838
18.5582 0.0520701
18.5692 0.0532722
18.5802 0.0563863
18.5912 0.0575079
18.6022 0.0622122
18.6132 0.0669127
18.6242 0.0723694
18.6352 0.0773604
18.6462 0.0818299
18.6572 0.0868643
18.6682 0.0891508
18.6792 0.092974
18.6902 0.0947496
18.7012 0.0995419
18.7122 0.101729
18.7232 0.104548
18.7342 0.10572
18.7452 0.107516
18.7562 0.109184
18.7672 0.110645
18.7782 0.113774
18.7892 0.115835
18.8002 0.117479
18.8112 0.120272
18.8222 0.124886
18.8332 0.125932
18.8442 0.125148
18.8552 0.125355
18.8662 0.125858
18.8772 0.127687
18.8882 0.128996
18.8992 0.130115
18.9102 0.131364
18.9212 0.132978
18.9322 0.138176
18.9432 0.14166
18.9542 0.134346
18.9652 0.131124
18.9762 0.132672
18.9872 0.134601
18.9982 0.135461
19.0092 0.136289
19.0202 0.136723
19.0312 0.134623
19.0422 0.134133
19.0532 0.137379
19.0642 0.140743
19.0752 0.137695
19.0862 0.13426
19.0972 0.130848
19.1082 0.130369
19.1192 0.130986
19.1302 0.129886
19.1412 0.127829
19.1522 0.12569
19.1632 0.125692
19.1742 0.131538
19.1852 0.132698
19.1962 0.132071
19.2072 0.129389
19.2182 0.127883
19.2292 0.124363
19.2402 0.120788
19.2512 0.116578
19.2622 0.114908
19.2732 0.111516
19.2842 0.11128
19.2952 0.112085
19.3062 0.112342
19.3172 0.109258
19.3282 0.104706
19.3392 0.100762
19.3502 0.0969707
19.3612 0.0956719
19.3722 0.0950804
19.3832 0.0930371
19.3942 0.0896445
19.4052 0.0884816
19.4162 0.0891678
19.4272 0.0884366
19.4382 0.0854841
19.4492 0.082731
19.4602 0.0815221
19.4712 0.080266
19.4822 0.0757228
19.4932 0.0698464
19.5042 0.0646622
19.5152 0.0620661
19.5262 0.0588474
19.5372 0.0550991
19.5482 0.0522446
19.5592 0.0492027
19.5702 0.0463026
19.5812 0.0422284
19.5922 0.0396761
19.6032 0.0363138
19.6142 0.0331744
19.6252 0.0247583
19.6362 0.0209798
19.6472 0.0167666
19.6582 0.0142309
19.6692 0.00816873
19.6802 0.00585303
19.6912 0.000336415
19.7022 -0.00380703
19.7132 -0.0116141
19.7242 -0.0148652
19.7352 -0.0177386
19.7462 -0.0203796
19.7572 -0.02502
19.7682 -0.0311123
19.7792 -0.0325076
19.7902 -0.0367567
19.8012 -0.040532
19.8122 -0.0465147
19.8232 -0.0509615
19.8342 -0.0562256
19.8452 -0.0603785
19.8562 -0.0645887
19.8672 -0.0672202
19.8782 -0.0710011
19.8892 -0.0745486
19.9002 -0.078219
19.9112 -0.083844
19.9222 -0.0889697
19.9332 -0.0931284
19.9442 -0.0943856
19.9552 -0.0968586
19.9662 -0.101622
19.9772 -0.107658
19.9882 -0.113087
19.9992 -0.115462
20.0102 -0.116296
20.0212 -0.117984
20.0322 -0.121205
20.0432 -0.125855
20.0542 -0.129406
20.0652 -0.133097
20.0762 -0.134112
20.0872 -0.133664
20.0982 -0.134367
20.1092 -0.140205
20.1202 -0.141622
20.1312 -0.144296
20.1422 -0.146138
20.1532 -0.154074
20.1642 -0.156644
20.1753 -0.158226
20.1863 -0.157173
20.1973 -0.159434
20.2083 -0.161023
20.2193 -0.161231
20.2303 -0.16218
20.2413 -0.162627
20.2523 -0.165738
20.2633 -0.16532
20.2743 -0.166588
20.2853 -0.165046
20.2963 -0.166393
20.3073 -0.164563
20.3183 -0.165746
20.3293 -0.164223
20.3403 -0.166105
20.3513 -0.164802
20.3623 -0.164569
20.3733 -0.162985
20.3843 -0.164833
20.3953 -0.166171
20.4063 -0.166453
20.4173 -0.163822
20.4283 -0.160599
20.4393 -0.158504
20.4503 -0.157564
20.4613 -0.156434
20.4723 -0.155539
20.4833 -0.153616
20.4943 -0.15374
20.5053 -0.153069
20.5163 -0.152077
20.5273 -0.149152
20.5383 -0.149519
20.5493 -0.147669
20.5603 -0.145526
20.5713 -0.139595
20.5823 -0.1355
20.5933 -0.133878
20.6043 -0.134874
20.6153 -0.132274
20.6263 -0.128717
20.6373 -0.124458
20.6483 -0.122427
20.6593 -0.123597
20.6703 -0.124115
20.6813 -0.120998
20.6923 -0.117177
20.7033 -0.113834
20.7143 -0.111017
20.7253 -0.108202
20.7363 -0.10634
20.7473 -0.102294
20.7583 -0.0993669
20.7693 -0.0984342
20.7803 -0.0982132
20.7913 -0.0978359
20.8023 -0.0948393
20.8133 -0.0901947
20.8243 -0.0875216
20.8353 -0.0859745
20.8463 -0.0816873
20.8573 -0.0759934
20.8683 -0.0731324
20.8793 -0.0721617
20.8903 -0.0689993
20.9013 -0.0646048
20.9123 -0.0609615
20.9233 -0.0563379
20.9343 -0.0507307
20.9453 -0.0446734
20.9563 -0.040296
20.9673 -0.0372322
20.9783 -0.0356953
20.9893 -0.0296908
21.0003 -0.0234745
21.0113 -0.0203586
21.0223 -0.0211429
21.0333 -0.0162083
21.0443 -0.0126012
21.0553 -0.00757441
21.0663 -0.00527077
21.0773 0.001803
21.0883 0.00646328
21.0993 0.0128743
21.1103 0.0211386
21.1213 0.0273112
21.1323 0.0247123
21.1433 0.0314366
21.1543 0.034346
21.1653 0.0392727
21.1763 0.0411579
21.1873 0.0426516
21.1983 0.0439303
21.2093 0.0541288
21.2203 0.0669001
21.2313 0.070106
21.2423 0.0686029
21.2533 0.0719834
21.2643 0.0754946
21.2753 0.0784297
21.2863 0.0810267
21.2973 0.0828359
21.3083 0.0855326
21.3193 0.0934872
21.3303 0.102068
21.3413 0.103036
21.3523 0.104385
21.3633 0.109811
21.3743 0.111499
21.3853 0.115086
21.3963 0.116974
21.4073 0.12045
21.4183 0.11972
21.4293 0.127077
21.4403 0.133483
21.4513 0.134673
21.4623 0.126047
21.4733 0.118218
21.4843 0.116889
21.4953 0.118479
21.5063 0.120114
21.5173 0.120727
21.5283 0.120971
21.5393 0.13012
21.5503 0.134726
21.5613 0.132542
21.5723 0.128375
21.5833 0.128738
21.5943 0.130084
21.6053 0.131596
21.6163 0.13196
21.6273 0.133919
21.6383 0.134443
21.6493 0.132436
21.6603 0.131507
21.6713 0.13181
21.6823 0.133039
21.6933 0.130921
21.7043 0.129074
21.7153 0.128065
21.7263 0.128172
21.7373 0.126622
21.7483 0.129145
21.7593 0.128919
21.7703 0.132136
21.7813 0.129067
21.7924 0.1254
21.8034 0.12156
21.8144 0.125526
21.8254 0.126745
21.8364 0.125797
21.8474 0.123379
21.8584 0.121345
21.8694 0.120402
21.8804 0.12084
21.8914 0.119399
21.9024 0.117711
21.9134 0.114865
21.9244 0.112973
21.9354 0.11355
21.9464 0.114115
21.9574 0.108888
21.9684 0.103083
21.9794 0.10133
21.9904 0.0993789
22.0014 0.0972916
22.0124 0.0985299
22.0234 0.10235
22.0344 0.102537
22.0454 0.098676
22.0564 0.0937916
22.0674 0.0937342
22.0784 0.0918702
22.0894 0.0905519
22.1004 0.0852293
22.1114 0.0799752
22.1224 0.0794642
22.1334 0.0818882
22.1444 0.0812833
22.1554 0.0782466
22.1664 0.074519
22.1774 0.0732972
22.1884 0.0710075
22.1994 0.0673927
22.2104 0.0622203
22.2214 0.0601118
22.2324 0.0561631
22.2434 0.055419
22.2544 0.0522489
22.2654 0.0483528
22.2764 0.0446503
22.2874 0.0406054
22.2984 0.0386001
22.3094 0.039627
22.3204 0.0391362
22.3314 0.0368502
22.3424 0.0314721
22.3534 0.0300513
22.3644 0.0298374
22.3754 0.0247248
22.3864 0.0154142
22.3974 0.011257
22.4084 0.00925688
22.4194 0.0083413
22.4304 -0.000427388
22.4414 -0.00296406
22.4524 -0.00307719
22.4634 -0.00391217
22.4744 -0.00631187
22.4854 -0.00512834
22.4964 -0.00803521
22.5074 -0.0103546
22.5184 -0.0144219
22.5294 -0.0192241
22.5404 -0.0221342
22.5514 -0.0228882
22.5624 -0.0244694
22.5734 -0.0275921
22.5844 -0.0279907
22.5954 -0.0286916
22.6064 -0.0300646
22.6174 -0.0321075
22.6284 -0.0325587
22.6394 -0.0341639
22.6504 -0.0418966
22.6614 -0.0459735
22.6724 -0.0456658
22.6834 -0.0439235
22.6944 -0.0445597
22.7054 -0.0445646
22.7164 -0.0473622
22.7274 -0.0520512
22.7384 -0.0516003
22.7494 -0.0529772
22.7604 -0.054986
22.7714 -0.0621409
22.7824 -0.0608609
22.7934 -0.0658776
22.8044 -0.0605736
22.8154 -0.0638055
22.8264 -0.0611539
22.8374 -0.0665543
22.8484 -0.0653538
22.8594 -0.0698381
22.8704 -0.0672685
22.8814 -0.0689925
22.8924 -0.0741373
22.9034 -0.0763022
22.9144 -0.0752031
22.9254 -0.0772529
22.9364 -0.0797457
22.9474 -0.0838403
22.9584 -0.0826103
22.9694 -0.0839809
22.9804 -0.0800338
22.9914 -0.0819171
23.0024 -0.0798632
23.0134 -0.0869805
23.0244 -0.0867152
23.0354 -0.0851917
23.0464 -0.0819954
23.0574 -0.0855229
23.0684 -0.0867671
23.0794 -0.0859914
23.0904 -0.0873665
23.1014 -0.0836168
23.1124 -0.0805899
23.1234 -0.0751262
23.1344 -0.0803026
23.1454 -0.0815094
23.1564 -0.0815807
23.1674 -0.074092
23.1784 -0.0749248
23.1894 -0.075045
23.2004 -0.0730545
23.2114 -0.0659504
23.2224 -0.0611476
23.2334 -0.0588317
23.2444 -0.0617678
23.2554 -0.0600204
23.2664 -0.0562342
23.2774 -0.0486583
23.2884 -0.0504436
23.2994 -0.0550274
23.3104 -0.0611118
23.3214 -0.0525766
23.3324 -0.0511301
23.3434 -0.0405792
23.3544 -0.0372522
23.3654 -0.0421955
23.3764 -0.0402312
23.3874 -0.0329702
23.3985 -0.0300454
23.4095 -0.0345908
23.4205 -0.0335145
23.4315 -0.0329257
23.4425 -0.0310985
23.4535 -0.0273324
23.4645 -0.0204518
23.4755 -0.0170826
23.4865 -0.0196742
23.4975 -0.0214754
23.5085 -0.0166453
23.5195 -0.0104607
23.5305 -0.00658913
23.5415 -0.00830446
23.5525 -0.00939928
23.5635 -0.00692828
23.5745 -0.002052
23.5855 -0.00357153
23.5965 -0.00342892
23.6075 -0.000444253
23.6185 0.00602266
23.6295 0.00659586
23.6405 0.0041119
23.6515 0.00569862
23.6625 0.0119133
23.6735 0.0171548
23.6845 0.0200248
23.6955 0.0238983
23.7065 0.0265246
23.7175 0.0280198
23.7285 0.0253443
23.7395 0.0216279
23.7505 0.0222043
23.7615 0.0311332
23.7725 0.0349288
23.7835 0.03631
23.7945 0.0346787
23.8055 0.037924
23.8165 0.0414637
23.8275 0.0442691
23.8385 0.0420477
23.8495 0.0468651
23.8605 0.0554943
23.8715 0.0508354
23.8825 0.0446657
23.8935 0.0447557
23.9045 0.052914
23.9155 0.0539551
23.9265 0.0539128
23.9375 0.054959
23.9485 0.0611796
23.9595 0.0633008
23.9705 0.0619022
23.9815 0.0598732
23.9925 0.0552045
